Repository: orchid-calphad/orchid-sage

# ORCHID-SAGE

**SAGE: Systematic Assessment of Gibbs Energies.**

*Dedicated to the memory of Larry Kaufman, the sage of CALPHAD; see [DEDICATION.md](DEDICATION.md).*

ORCHID-SAGE is a standard for CALPHAD assessments that someone else, a person or a machine, can regenerate from their
inputs. An assessment is described by a **general protocol** (the method, `protocols/general/`) and a **specific
protocol** that instantiates it for one system (`protocols/specific/`). Every input is named by its SHA-256, every run
leaves a **run card** (`protocols/run_cards/`), every judgement is a recorded decision, and a **reproduction tool**
reruns the protocol and compares the result with the published one within declared tolerances. This repository holds:

| part | where |
|---|---|
| the general protocol `orchid-calphad-fit` (2.0.0 to 2.2.0) and its prose rationale | `protocols/general/`, `docs/fit_protocol.md` |
| the Cr–Ni assessment of the paper: specific protocol `crni-paper-fit-step4c-b@1.0.4` (approved), its earlier versions, run cards, evidence bundles, code snapshots, dashboards and rerun reports | `protocols/specific/`, `assessments/crni-paper-fit-step4c-b/`, `assessments/crni-paper-fit-step4-s1/`, `protocols/reproduce/` |
| the schema of protocols, run cards and results | `protocols/schema/`, `protocols/SCHEMA.md` |
| the validator, the reproduction tool and the other protocol tools | `protocols/tools/` |
| the MCP server, so that an agent can read, stage and rerun a protocol | `sage_mcp/` |
| the ORCHID identifier rules (offline) | `orchid_ids/`, `docs/ID_SCHEME.md` |
| the model-screening prototype (recipe catalog, endmember enumeration) | `calphad_model_guide/`, `examples/`, `docs/RECIPE_CATALOG.md` |

It accompanies the paper *ORCHID-SAGE: Fully Reproducible CALPHAD Assessment from Evidence to Phase Diagram*
(R. Arróyave; DOI pending). The workflow RO-Crate of the Cr–Ni assessment is archived separately on Zenodo.

## Quick start from a clean clone

```sh
git clone <repository URL> orchid-sage
cd orchid-sage

# tests (standard library only)
python3 -m unittest discover -s tests
python3 -m unittest discover -s sage_mcp/tests -t .
python3 -m unittest discover -s orchid_ids/tests -t .

# validate every protocol, run card and dashboard record: schema, step graph and the sha256 of every file reference
python3 protocols/tools/validate.py --quiet

# the same, re-checked with PyYAML and jsonschema from an interpreter that has them
python3 -m pip install pyyaml jsonschema
python3 protocols/tools/validate.py --quiet --crosscheck "$(command -v python3)"

# scan for local information (paths, host and user names, credentials) before publishing anything
python3 protocols/tools/check_public.py .
```

The validator ends with `errors: 0`. The records keep the sha256 of every file they read. Files that live outside the
repository (the campaign directories of the machines that ran the fits, restricted sources) are not in this public
copy; the validator counts them as "outside this public copy (pinned by sha256 only)" instead of failing. Records
written before 7 November 2026 hold the paths and host names of the machines that ran them, so this copy holds
sanitized copies of them: hosts as machine labels (`mac-studio`, and `spark1` to `spark4` for the four NVIDIA DGX Spark
nodes) and machine-specific locations as placeholders: `<orchid-sage>` for this repository, `<fit-python>` for the fit
interpreter (the one given with `--python`), `<fit-env>` for its virtual environment and `<home>` for the home directory
of the machine that wrote the record. `PUBLIC_SUBSTITUTES.json` lists each such file with the sha256 of the original and
of the copy, and the validator and the reproduction tool accept the copy wherever the original is pinned
(`protocols/tools/public_sanitize.py proof ORIGINAL COPY` recomputes a copy).

## Reproduce the Cr–Ni assessment

The reproduction tool stages the inputs of a specific protocol by hash into a new directory, checks the environment,
runs the protocol's reproduction plan and writes a JSON and a Markdown report (`protocols/REPRODUCE.md`).

**1. Stage the inputs (no dependencies).** Every staged file is checked against the bundle manifests:

```sh
python3 protocols/tools/orchid_reproduce.py protocols/specific/crni-paper-fit-step4c-b@1.0.4.yaml \
    --root /path/to/new/empty/dir --stage-only
```

**2. Build the fitting environment.** The fits used the gradient branch of ESPEI (pull request 268 of ESPEI, commit
9039ea2) and pycalphad at commit 9a6939d; the full environment is locked in `protocols/environment/espei-pr268.lock.txt`.

```sh
python3.12 -m venv fitenv
fitenv/bin/pip install "numpy==2.5.4" "scipy==1.18.1" "symengine==0.13.0" \
  "pycalphad @ git+https://github.com/pycalphad/pycalphad@9a6939dd29f05987df91dfb43418479f90c8e6bc" \
  "espei @ git+https://github.com/cjkunselman18/ESPEI@9039ea215c8946ff6761528071db9e519f37dfb1"

File: docs/fit_protocol.md (part 1 of 3)
# CALPHAD model fitting protocol for ORCHID-SAGE

Version: 2.2.0 — 2026-11-26 (version 2.1 with the intervening frozen protocol changes, the glass-forming-liquid rules of J. Saal, the sampling and consistency rules of M. E. Bustamante, and the coordinator additions approved by the PI). Executable form: `protocols/general/orchid-calphad-fit@2.2.0.yaml`, which pins this text by sha256; schema family and tools in `protocols/` (SCHEMA.md). Earlier pinned texts remain in the frozen files indexed by `fit_protocol.versions.json`.
Status: normative workflow for agents; proposed SAGE integration contract.

## 0. What changed in 2.0, and why

Version 2.0 records what the Cu–Zr (liquidus-first sequence) and Cr–Ni (book-chapter UQ example) campaigns of 4–5 November 2026 taught, together with the PI's rulings during them. Where this section and a later section disagree, this section governs until the later section is rewritten.

1. **Fitting sequence: from the liquid down (PI, 5 Nov).** Section 0.1 replaces any other ordering. Expert assessors work this way, and for good reason: fewer phases take part at high temperature, the liquidus is a concrete region of the diagram that constrains the model, and the physics-informed constraints (PhaseForge energetics, liquid entropy) shrink the model space before the crowded solid state is fitted.
2. **Look at the phase diagram after every fit,** not only the objective. Qualitative errors (wrong topology, a spurious field at practical temperatures) are not acceptable; quantitative misfit within the data's uncertainty is. We cannot match every observable; that is why uncertainty is assumed.
3. **Weights come from uncertainties (PI, 5 Nov).** Every observation enters the likelihood with the weight implied by its own uncertainty (Section 0.2). No hand-set multipliers (×10 on a tie-line, ×0.25 on a dataset, "ZPF ×10") to obtain a diagram. A source treatment from an earlier paper may be reproduced only as a labelled comparison.
4. **Rank fits, topology first, provided the energies are plausible (PI, 5 Nov).** Section 0.3.
5. **When topology moves, add ZPF evidence, not a special term (PI, 5 Nov).** Section 0.4.
6. **Verify the software actually imported (5 Nov incident).** Section 0.5.
7. **Process hygiene and compute (5 Nov incidents).** Section 0.6.
8. **Excluded phases defined (PI, 5 Nov); required at every observed state (PI, 6 Nov: "exclusion fields should have been there in the first place").** Every observed state, single-phase states included, lists the phases that are stable elsewhere in the system but not at its location; a dataset without them is incomplete, not merely less constrained (Cr–Ni set E lacked bcc exclusions at its single-phase fcc states, and about half of its posterior draws grew a spurious Ni-rich bcc field). Absence is never claimed proven. Each such phase lies above the supporting plane by at least the state tolerance τ (`hull_tolerance_J_per_mol_atom`, default 100 J/mol-atom with basis `default`, recorded per observation; Section 7's caution about a universal margin applies to sensitivity, not to the default). `relation` is `adjacent_field`, `adjacent_line` or `stable_elsewhere`. They reach ESPEI through the hinge sidecar (`espei/hinge/`); exclusions assumed from a diagram enter at reduced weight (option C, D-048/D-051). **Observed absence is a strong signal (PI, 6 Nov 2026: "if a phase is not present, that is a very strong signal").** An exclusion at an observed state (a phase stable elsewhere but not found in the measured assemblage) enters at full confidence (1.0) and is never down-weighted like a diagram-assumed exclusion. **Certainty tiers for the energy scale of ZPF and hinge terms (PI, 6 Nov 2026: "if we are super certain (well inside a phase field) the threshold for zpf or hinge etc should be 10 J/mol...if we are less certain it can be 50 or 100").** Every ZPF record and every exclusion gets a tier, recorded per observation with its basis:
Tiers are judged **per excluded phase, not per state** (PI, 6 Nov 2026; the per-state 3× reading made every tie-line state "uncertain", Cr–Ni 11/0/636):
- **Exclusions (hinge σ).** Each phase excluded at a state is graded by how far the state lies from that phase's own field, measured against the state's T and x uncertainty: **10 J/mol-atom** when the state is more than three uncertainties from any observed field or boundary of that phase and no source reports the phase there (bcc at a state deep in the fcc field of Cr–Ni is certain even when the state sits on an fcc tie-line); **50** when within three uncertainties, or when the state belongs to a single-source dataset (defined below); **100** when adjacent to that phase's boundary, assumed from a diagram, or contested.
- **Single source, defined (PI, 7 Nov 2026: "Yes" to "only Pugliese, as the fit used").** A dataset is single source when it is the only report of that measurement and is designated so in the plan before fitting, with its reason. The designation is made per dataset by the assessor and written in the plan; there is no automatic rule, so a state without a second source within 3σ is not thereby single source. An exclusion that would be graded 10 at a state of a designated dataset enters at 50. In Cr–Ni the only designated dataset is Pugliese & Fitterer, whose phases at each state come from the paper's own Table III limits (`scripts/build_tiers3.py` of the crni-paper-fit-20261106 campaign, as the fit used it).
- **ZPF records (driving-force scale of the phases present).** **100 J/mol-atom** for boundary and tie-line records; **50** when the same boundary point is replicated by independent sources within their uncertainty.

**Per-record ZPF scale (PI, 6 Nov 2026, adopted after the Cr–Ni test: one mode in 8 of 8 starts, CrNi2 826 K vs 780 K, phase-boundary misfit halved, thermochemistry unchanged).** Each ZPF record's driving-force scale is converted from its own uncertainty, σ_DF = sqrt((|ΔS_rxn| σ_T)² + (G''·σ_x·|x_b − x_a|)²), with ΔS and G'' from the previous accepted step, floored at its certainty tier (100, or 50 when replicated). **Smooth hinge (PI, 6 Nov 2026).** The one-sided hinge has a smooth (softplus-type) onset of width σ/5 at the same scale, so 10 J/mol-atom tiers do not stop gradient optimizers on kinks. **Hinge floor (PI, 6 Nov 2026, adopted after the Cr–Ni step-4c test: 0 of 8 starts stationary without it, 8 of 8 with it, one mode, CrNi2 860 K vs 863 K observed).** Each exclusion's hinge scale is σ = max(tier, converted state uncertainty), the state's T and x uncertainty converted to energy as for σ_DF above; the tier is the floor, not the scale, so a 10 J/mol-atom tier binds only where the state itself is that well defined (in Cr–Ni it raises 868 of 878 scales). **Kinetically limited absences (PI, 6 Nov 2026: "maybe those experiments were not really at equilibrium and the intermetallic did not have time to precipitate").** A sluggish phase (Cr–Ni: CrNi2) absent from a short-anneal state that another source reports with that phase is not excluded there; the state enters as a metastable equilibrium with that phase suspended (Section 13), recorded as a decision with its basis.
The tier replaces ESPEI's default 1000 J/mol. Observed states enter at confidence 1.0; option C stays only for diagram-assumed exclusions, at 100. τ stays 100 J/mol-atom (Q04). Cr–Ni set E showed why: at option C the bcc exclusions at 17 observed fcc states cost ~0.03 nats each and removed only a fifth of the spurious Ni-rich bcc field.
10a. **Picking a start (PI, 6 Nov 2026).** Within a step, a start is eligible only if converged (gradient norm below the threshold stated in the plan before fitting, default 1e-3 in the parameter scaling used by the optimiser); among eligible starts, near-ties are broken by the objective, never by grid quantities. (Cr–Ni step 3b picked a different start on another machine when loose starts, |g| 0.06–0.2, were eligible and ties were broken on the grid.) **Kinks (PI, 6 Nov 2026: "local kinks are inevitable").** The objective is piecewise smooth: wherever a data point sits on a model phase boundary, the stable assemblage switches and the one-sided slopes differ, so no gradient norm can be small there. A start is also eligible when its endpoint is a kink-stationary point: every one-sided directional derivative is ≤ 0 (no improvement above 1e-6 log-units) along ± the analytic gradient, ± each parameter and 16 seeded random directions, at scaled steps 1e-6, 1e-5 and 1e-4. Central finite differences are not used as a gradient (at a kink they average the two sides). The run card lists the eligibility kind (smooth or kink) and the data points that sit on a model boundary at the endpoint (`kinkcheck.py`, Q39), each of which must lie within its own uncertainty of that boundary. An equilibrium that fails to converge at a data point is a failure, never a zero driving force (ESPEI `zpf_error.py` scores it as zero): it is rerun from perturbed starting points and reported.

8b. **Low-temperature stability from the 0 K convex hull (PI, 6 Nov 2026: "use this convex hull information for low temperature stability, at least for the phases close to the hull").** Where no observation constrains a phase below the lowest observed temperature, first-principles and MLIP formation energies supply it. Each phase that lies on, or within δ of, the 0 K convex hull in the available sources (ORCHID `dft` records, Materials Project, OQMD, and the assessment's own one-shot) enters as a low-temperature stability state: the phase on the hull, with its hull neighbours as the two-phase states on either side, at 298.15 K (basis `dft_0K_hull`, the step from 0 K to 298.15 K stated as an assumption). δ and the state tolerance τ come from the spread of hull distances across those sources, not from the 8–10 kJ/mol-atom absolute DFT error, because hull distances are differences between related structures; both are written in the plan before fitting. Only phases close to the hull are asserted; no phase is excluded on DFT evidence alone, and a phase whose sources disagree on whether it is on the hull gets no statement. Evidence class `dft`, never mixed with experimental states; the term uses the same hinge machinery and tiers as item 8, with the tier set by the cross-source spread.

10c. **Global search after the multistart (restored, PI 6 Nov 2026: "we have implemented this before").** Kinks make the objective rugged, so after the multistart of every fit step, basin hopping and dual annealing are run from the common best local start, as implemented and run in `cuzr-protocol-20261104/run_global.py` (optimizer_plan.json, 4 Nov) and named the default in `orchid-automated-assessment@0.1.0` (31 Oct): scipy `basinhopping` (T = 25 objective units, scaled step 0.05, at most 100 hops, bounds and liquid-feasibility accept test) and `dual_annealing` (bounds, x0 = local best, initial_temp 5230), each with the same local solver, an evaluation budget stated before fitting (1500 per method on 4 Nov; about 4 s per evaluation there), one recorded seed (7201 on 4 Nov), every evaluation traced and the 10 best distinct feasible vectors archived. The pick is made by 10a over the multistart and both global runs together; no global-optimality claim; scientific acceptance (topology, physics checks) stays separate. Where a step's evaluation cost makes the full budget impractical, the reduced budget is stated before fitting and reported, never silently dropped.
10b. **Reproduction tolerances (PI, 6 Nov 2026).** Fitted parameters are compared with absolute per-parameter tolerances set from the observed spread of repeated runs (Cr–Ni: 50 J/mol and 0.03 J/mol/K; Cu–Zr: 0.05 kJ/mol and 0.03 J/mol/K), never relative ones; diagram quantities within 2 K; deterministic outputs byte for byte.
9. **Liquid entropy.** The Hong–Liu Eqs. 15–16 do not reproduce ideal mixing; the ORCHID correction (pair/quasi-chemical entropy of species labels on the MD neighbour graph) is provisional pending human review (see Section 10.D). Provisional excess entropies may enter as observations with their uncertainty, labelled provisional.
10. **PhaseForge one-shot: the established protocol, frozen (PI, 5–6 Nov: "we cannot change things every time").** Section 0.0a; the list of established practice is Section 0.0b.

### 0.0a PhaseForge one-shot (REQUIRED; frozen 6 Nov 2026)

The one-shot follows the PhaseForge workflow (SQS → MLIP energies → Redlich–Kister fit → TDB with SGTE end-members) under the rules already in force. It is not changed from campaign to campaign; a change needs the PI's explicit decision and is recorded here with the date.

- **SQS.** m_scraps (PI: "we dont have to use atat. we can use m-scraps"; precedent: the Cu–Zr demonstration, `<home>/projects/orchid-phaseforge-demo`). Cells of more than 100 atoms, 128 for bcc and fcc, at least 108 for hcp; two seeds per composition. The whole composition range of every lattice (PI, 5 Nov).
- **Relaxation (PI, 30–31 Oct).** Never relax the cell shape for the protocol value. Every SQS and end-member is computed in stages: unrelaxed (static, ideal parent lattice), volume, volume and ions (**the protocol value**), and fully relaxed (lower bound), with a lattice check after each. Every stage is kept, cells that transform are never dropped, and the interval between the unrelaxed and fully relaxed values is the uncertainty of the point.
  - **Cells that transform (PI, 6 Nov 2026).** When the lattice check fails at the volume-and-ions stage (the cell leaves its parent lattice even with the shape fixed, as in every mixed Cu–Zr SQS at x_Zr 0.125–0.875), the protocol value is the midpoint of the unrelaxed–fully relaxed interval and σ is its half-width (still at least σ_MLIP). Cells that pass the lattice check keep the volume-and-ions value.
- **Potential.** GRACE-2L-SMAX-OMAT-large, with GRACE-2L-OMAT as a cross-check (PI, 31 Oct).
- **Reference states.** SGTE for every pure-element end-member, mechanically unstable ones included; no inflection detection (PI, 5 Nov).
- **Fit and TDB.** Redlich–Kister fit of the mixing energies relative to the same-lattice MLIP end-members, with `sqs2tdb` or our own documented fit (PI: "we can run our own RK fit"); elements, and so interaction parameters, in alphabetical order (PI, 5 Nov).
- **Phases.** Disordered solutions unless the evidence requires ordering; ask the PI before adding phases or sublattice models (Cr–Ni: FCC_A1 only, PI 5 Nov).
- **Liquid.** 100 ps NVT production after premelt and NPT/NVT equilibration, 108 atoms checked against 864 atoms at one composition, matched pure-liquid references at the same T (PI, 6 Nov: "we had been using 100 ps of simulations in the liquid before"); H_mix from these runs; entropy by `docs/protocols/liquid-entropy.md` with the corrected chemical-mixing term (Section 10.D), ideal-mixing check first.
- **Uncertainty of the one-shot energies.** σ_MLIP (`dft-error-vs-experiment`), widened for each point to cover its relaxation interval.
- **Tools.** The Cr–Ni campaign code (`<home>/ScientificRuns/crni-phaseforge-20261105/code/`) implements this. The fork branch `orchid/mscraps-sqs` (`sqscal -sqs mscraps -relaxrange`) is a tested tool, not yet used for production.

Withdrawn on 6 Nov (detours of 5–6 Nov, not to be repeated): restricting the run to `sqscal` defaults (ATAT SQS, full-shape relaxation as the value, PhaseForge's 2 ps liquid MD); labelling the 100 ps liquid runs non-standard; a partitioned FCC_L12.

### 0.0b Established practice: check before changing anything (PI, 6 Nov: "i feel that we are forgetting")

Before a new instruction becomes a brief, read this table and the earlier campaign that did the same step. A new instruction refines established practice; it replaces it only when the PI says so. When the two seem to conflict, ask the PI and quote what was done before.

| Item | Established practice | Source |
|---|---|---|
| SQS | m_scraps, > 100 atoms (128 bcc/fcc), two seeds, whole composition range | PI 31 Oct and 5 Nov; Cu–Zr demo; Cr–Ni 5 Nov |
| Relaxation | staged: unrelaxed → volume → volume + ions (value) → full (lower bound); never shape for the value; lattice check; keep every stage; interval = σ; if the volume + ions stage fails the lattice check, value = interval midpoint, σ = half-width | PI 30–31 Oct (memory `mlip-relaxation-protocol`); midpoint rule PI 6 Nov |
| Potential | GRACE-2L-SMAX-OMAT-large (GRACE-2L-OMAT cross-check) | PI 31 Oct |
| References | SGTE for every end-member; no inflection detection | PI 5 Nov |
| Liquid MD | 100 ps NVT production; 108 vs 864 atoms; matched pure-liquid references | Cu–Zr 2178 K; Cr–Ni 1900/2200 K; `liquid-entropy.md` |
| Liquid entropy | corrected Hong–Liu chemical term (ideal-mixing check first) + VACF vibrational term; excess electronic entropy taken as zero for metallic liquids, stated as an assumption (PI, 6 Nov) | Section 10.D |
| RK fit | `sqs2tdb` or own documented fit; alphabetical order | PI 5 Nov; Cu–Zr demo `build_mlip_tdb.py` |
| Phases | disordered unless evidence requires ordering | PI 5 Nov |
| Fitting | gradient ESPEI (Brandon Bocklund's branch, `<fit-env>`); weights from uncertainties; hinge; liquidus first; topology-first ranking | Sections 0.1–0.5 |

### 0.1 The sequence

| Step | What is fitted | What is held | Check before the next step |
|---|---|---|---|
| 1. One-shot | PhaseForge MLIP energetics for every phase (compounds, SQS solutions, liquid MD), no fitting | pure elements from SGTE unaries, never fitted | diagram drawn; pure-element check; record which phases exist and where |
| 2. Liquidus | liquid parameters and the solids that melt (their formation entropy and enthalpy), against liquidus, solidus and melting invariants, plus liquid excess entropy where available | one-shot energies kept through their assigned uncertainty (observations, not a penalty) | no solid stable above the liquidus anywhere; liquid stable at high T; invariants involving the liquid |
| 3. Thermochemistry | add calorimetry, activities, mixing enthalpies at their own uncertainties | as above; widen a compound's σ only where calorimetry for it exists | diagram unchanged in topology; thermochemical residuals by dataset |
| 4. Solid state | add ZPF data, dense assemblages, excluded phases | as above | full topology over the declared T range; spurious-field severity (Section 0.3) |
| 5. Ambiguous structures | phases with uncertain structures | must stay within the DFT/MLIP error band of the MLIP hull (~10 kJ/mol-atom, `dft-error-vs-experiment`) | final ranking |

**"Held" never means fixed (PI, 6 Nov 2026).** A held phase or compound stays a free parameter in every step, anchored by its one-shot value entered as an observation at its σ. Fixing it at the one-shot value is not allowed: in Cr–Ni step 3, fixing CrNi2 left it stable above the liquidus (to 1828 K), while the σ-anchored version kept the right topology.

Keep one-shot energies near their values early by assigning them an uncertainty (σ_MLIP, widened to the relaxation range of Section 0.0a), and widen it in later steps only where measurements of that phase exist. Each step starts from the previous accepted step and is versioned; a step that breaks the topology is reported, not silently continued.

### 0.2 Weights

Weight = default ESPEI standard deviation / the observation's σ. For ORCHID records σ is `uncertainty_budget.sigma_effective`, converted as the published ESPEI bundle does (`espei/SCHEMA.md`). Observations not yet in ORCHID (e.g. ESPEI's public example datasets, which carry no uncertainties) never sit at ESPEI's default standard deviation: they get the σ ORCHID's published rules would give them (`literature/UNCERTAINTY_CALIBRATION.md`: method-class floor, "unknown" class when the method is not known, plus any printed uncertainty), are listed, and are queued for extraction into ORCHID from the original papers. (Cr–Ni, 5 Nov: Pugliese's bcc activities at ESPEI's default 500 J/mol, including one suspect value a_Cr = 0.112 among neighbours of 0.98–0.998, bought the wrong topology by ~600 log-units.) DFT values take ORCHID's DFT σ. Repeated quotations of one measurement (an assessment re-plotting an original) count once. Assessed diagrams (dense grids) are a different evidence class from experiments: report their pull on the fit separately, and keep their source dependence explicit; do not up-weight them to rescue a diagram.

### 0.2a Data consistency check (required before fitting; PI, 5 Nov)

Run it on every dataset that enters the objective, write `results/data_consistency.json`, and show it in the campaign report. It flags; it never changes data.
1. **Uncertainty present:** every observation has σ with a basis (printed, ORCHID rule, or method-class floor); none sits at a software default.
2. **Within-series consistency:** jumps against neighbours in the same series (e.g. a_Cr = 0.112 among 0.98–0.998), non-monotonic steps where the physics requires monotonic behaviour, values outside physical bounds (activities outside (0, 1], a_i → 1 as x_i → 1, signs of mixing quantities against the series).
3. **Cross-quantity consistency** where a model-free test exists, e.g. Gibbs–Duhem between partial quantities, partial against integral enthalpies.
4. **Basis and units:** per mole of atoms against per formula unit, reference states, kJ against J, temperature scales.
5. **Duplicates:** the same measurement quoted by several sources (an assessment re-plotting an original) counted once.
6. **Cross-source comparison at the same state:** report disagreements beyond the stated uncertainties; never settle them from the desk.
7. **Pull at the reference:** score the reference assessment (when one exists) and the best candidate per dataset; list datasets whose contribution is out of proportion to their size, and points that dominate a dataset.

A model never disqualifies a measurement. Record a disagreement with its direction and its sources, and mark the anchor as an experiment to repeat.

A flagged value is first checked against our reading of the source (ORCHID `magnitude_suspect` and similar flags); the data stay unchanged. It stays in the fit at its uncertainty unless the PI decides to hold it, and the fit is reported with and without it when it matters.

### 0.3 Ranking

There are no pass/fail gates on a single number; fits are ranked and the reasonable one is picked, with misses shown as notes.
1. **Plausible energies** (filter): compounds within ~10 kJ/mol-atom of the one-shot/MLIP values; thermochemistry within roughly its uncertainty; no physically odd entropies; pure elements equal SGTE. A fit that buys topology with implausible energies does not win; it is reported as such.
2. **Topology** among plausible fits: right reaction types (peritectic vs congruent vs decomposition), right fields, no spurious phases. Severity of a spurious phase depends on temperature: wrongly stable at practical temperatures is worse than above the boiling point; an artefact above the gas-stability limit may be irrelevant (Y30 gas-limit tool).
3. **Quantitative agreement:** invariant temperatures (gate and within 25 K), then thermochemical RMSE by dataset. Report in-sample and held-out separately when a hold-out exists.

State the plausibility thresholds before ranking.

### 0.4 When the topology moves

The ZPF driving-force objective can score a wrong topology better than the right one (Cu–Zr, 5 Nov: Cu5Zr decomposing in the solid state scored ~260 log-units better than the observed peritectic). Do not hand-edit parameters and do not invent a topology penalty. Instead:
1. Find which observations pull against the right topology, by dataset and evidence class.
2. Add ZPF evidence that exists: the invariant observations of the reactions in question, experimental two-phase points around them, and excluded phases by the rule in item 8, all from ORCHID records with their ids.
3. Refit from the last step with the right topology, at the same uncertainty-derived weights.
4. If honest weights still cannot reach the right topology with plausible energies, report it as a finding about the data and the model, with the observations that conflict.

### 0.4a Partial tie-lines (PI, 5 Nov)

When the two-phase field is known but only one end of a tie-line is reported, break the point into two observations of the same parent: (i) the known phase at its reported composition, and (ii) a two-phase equilibrium of the known phase at that composition with the other phase at (almost) zero phase fraction. Observation (ii) is the zero-phase-fraction condition: the supporting plane is set by the known phase at the reported composition, and the partner phase must touch it at whatever composition the model gives. In ESPEI it is a ZPF vertex with null composition; it is not an estimate of the missing composition and nothing is written in its place. Record both as derived from the same parent observation. Do not drop the partner phase by converting the point to a single-phase observation only (the Cr–Ni set C fit showed that this leaves the boundaries pinned by a single full tie-line), and do not compensate with hand-set weights.

Exclusions from thermochemical states (e.g. a liquid calorimetry point) are added only where the state lies above every experimental liquidus observation at that composition. Hinge settings used on 5 Nov for exclusions assumed from a diagram (option C): σ 1000 J/mol-atom, τ 100 J/mol-atom, confidence 0.5 (coordinator choice, pending PI confirmation).

### 0.4b Same-phase splitting (PI, 5 Nov)

Neither ESPEI's ZPF term nor the hinge penalizes a phase splitting into two composition sets: a single-phase observation is satisfied by the split equilibrium, and the hinge rejects a phase that is both expected and penalized (Cr–Ni set E: a spurious bcc + bcc gap scored 3.8 log-units better than the correct topology although 27 single-phase bcc observations lie inside it). If there is no reason to believe in a miscibility gap and the mixing energies do not suggest one, use a convexity constraint (∂²G/∂x² > 0 for that phase) at the observed single-phase states, and only there; a metastable gap outside the observed domain stays allowed. First check the sources for a reported gap and estimate what the mixing energies imply (e.g. a regular-solution critical temperature from the fitted and the DFT excess terms), and report both.

**Temperature gate (PI, 6 Nov 2026: "that should be gated over a temperature range, as the concavity may be real (but metastable) at low temperatures").** The convexity constraint applies only at observed single-phase states above T_allow, the highest temperature at which concavity of that phase may be allowed. T_allow is set before fitting from the corrected critical-temperature estimates of Section 0.4c: the short-range-order and excess-vibrational-entropy corrections to the incoherent T_c, and Cahn's coherency correction, each from the MLIP, DFT and fitted excess terms with their uncertainties; T_allow is the upper end of that range, recorded with its basis. Below T_allow concavity is left to the data; above it, an observed single-phase state of that phase must lie in a convex region. The constraint's energy scale follows the state's certainty tier (item 8). Report the sensitivity of the result to T_allow.

**Glass-forming liquids: the gate runs the other way.** For a liquid that is used below its liquidus (any glass or glass-ceramic campaign, and any campaign whose deliverable includes supercooled-liquid or glass thermodynamics), the supercooled liquid down to Tg is part of the intended domain: the glass inherits its composition fluctuations, so a liquid miscibility gap below the liquidus is a prediction that the glass phase-separates. There, apply the liquid convexity constraint from the liquidus down to T_low = Tg (or the lowest temperature at which the liquid is used, if higher), on a temperature grid fine enough to resolve a gap between grid temperatures (spacing no more than about 100 K, and always including T_low), unless the sources report liquid or glass phase separation in that domain (for example the metastable immiscibility of many borate and alkali silicate glasses), in which case Section 9's exception applies. Checking convexity only at the liquidus temperatures of the observations is not enough: a gap can sit just below the lowest of them and widen on cooling. Worked example (oxide, ionic two-sublattice liquid, FeO–P₂O₅): a fit with the convexity constraint at 1250, 1350 and 1450 K only had a stable two-liquid region at 1220–1300 K, metastable down to 700 K, with a second difference of G (per mol of oxide units, step 0.02) of −1.2 kJ at 700 K; extending the constraint to 700–1450 K removed it with the liquidus point rms essentially unchanged (31 and 33 K against 30 and 34 K).

Tg is a recorded input for each composition, with its source and uncertainty (for example a DSC measurement and its cooling rate). CALPHAD does not predict Tg, which is kinetic and depends on the cooling rate. Where Tg has not been measured, use a declared estimate, for example Tg ~ 2/3 Tm with temperatures in kelvin, label it as an estimate, assign a wide uncertainty and report a sensitivity check on T_low. Record the source and uncertainty of Tm when it supplies that estimate.

### 0.4c Default physics heuristics for solution phases (PI, 5 Nov)

- **Liquid:** always run the corrected Hong–Liu entropy calculation (pair/quasi-chemical correction of the chemical-mixing term, Section 10.D) on the PhaseForge liquid MD, and enter the resulting excess entropies as observations with their uncertainty (provisional until the correction is reviewed).
- **Solid solutions:** use the PhaseForge (MLIP, SQS) energetics, then apply Cahn's coherency-strain correction (coherent spinodal ∂²G/∂x² + 2η²YV_m = 0, Y from C11, C12, C44 by the anisotropy case, η from the composition dependence of the lattice parameter, both from MLIP or cited measurements; as in Kunselman et al.'s spinodal paper) to judge how likely a miscibility gap is to form. A chemical gap that vanishes once Cahn's term is added, with no gap reported in the sources, supports the convexity constraint of Section 0.4b at the observed single-phase states. A gap that survives the coherent correction is a real possibility and is left to the data. Report both the chemical and the coherent result; Cahn's term concerns coherent decomposition, not incoherent equilibrium, and the report says so.
- **Incoherent (stable) gap plausibility:** the CALPHAD Gibbs energies already describe the stress-free (incoherent) equilibrium, so judge whether a stable gap is believable with quick estimates: (1) regular-solution T_c ≈ Ω/2R with Ω ≈ 4ΔH_mix(x = 0.5) from PhaseForge/DFT (an upper bound); (2) short-range-order correction, T_c(exact)/T_c(mean field) ≈ 0.79 for bcc and 0.82 for fcc nearest-neighbour models, or a quasi-chemical/CVM estimate; (3) excess vibrational entropy, T_c ≈ Ω/2(R + S_ex,vib), from SQS phonons or a Debye estimate; (4) the DFT/MLIP error on Ω (~10 kJ/mol-atom) propagated to T_c; (5) screens such as Hume-Rothery size mismatch and Miedema's sign of ΔH_mix. If the incoherent estimate and Cahn both make a gap unlikely and no source reports one, apply the convexity constraint; if the incoherent estimate makes a gap plausible, leave it to the data and report the topology uncertainty (Cr–Ni, 5 Nov: DFT gives about 2200 K mean field, about 1700 K with short-range order, so a metastable bcc gap is plausible).

### 0.5 Software

- Record the ESPEI build actually imported: print `espei.__version__` (it carries the commit) from the interpreter that runs the fit, in every run card and result file. Environment names are not evidence: on the Studio `<home>/.venvs/espei-grad` and `calphad-nuts` hold Courtney Kunselman's older `cjkunselman18/ESPEI@ec7c9f3`, whose ZPF term returns −∞ intermittently (constrained minimisation at unknown-composition vertices returns NaN); Brandon Bocklund's `Gradient-based_update` (PR #268; 9039ea2 pinned by PhaseForge+, tip 1e90221) is in `<fit-env>` and needs pycalphad's development version.
- Before a campaign, check the gradient build against ESPEI 0.9.0 at the reference parameters and a few random points (term by term, agreement to ~1e-9) and against finite differences.
- Reproduce the reference assessment first (Cr–Ni: the published optimum reproduced its diagram; the published starting values gave a wrong topology, so initialization matters).
- Non-finite likelihood at a real observation (Cr–Ni: one Pugliese activity point where pycalphad returns NaN, also in 0.9.0): retry at a small logged jitter of the state, never drop the observation; report the region.

For every pycalphad `equilibrium()` call, set the sampling density through `calc_opts={"pdens": N}`. A direct `pdens=N` argument is silently ignored by `equilibrium()`, although `calculate()` honours it. Record N with the calculation, including calls made inside fitting, reference scoring, validation and uncertainty propagation.

For multicomponent ordered solutions, recompute key equilibria at increasing sampling densities and report the changes in assemblages, compositions, phase fractions and Gibbs energies in `results/density_check.json`. Keep the model, conditions and other solver settings fixed, and record the densities, software build, failures and any remaining sensitivity. No single density was reliable for the four- and five-metal rocksalt carbides reported in issue #2. This is a reported check, not a gate or a claim that the densest result is the global equilibrium. Run `density_check_ordered` after the first equilibrium calculation that includes the ordered phases, and repeat it for the fitted candidates when their parameters change; report non-applicability when there is no multicomponent ordered solution.

### 0.6 Process hygiene and compute

- Never `rm`; move aside. Never `pkill`/`killall` by pattern: stop only processes you started, by exact PID (5 Nov: a pattern kill took out another agent's fit workers).
- Check machine load before launching; cap workers; estimate wall time before MCMC. Above ~12 h, stop for a decision.
- MCMC uses ESPEI's own likelihood on CPU cores; GPUs do not help. The DGX Sparks spark1, spark2, spark3 are approved for this (never spark4, production); Vision costs money and needs the PI's go.
- MCMC starts from the accepted fit: walkers at MAP + a small ball scaled by the Laplace covariance; burn-in and convergence rules fixed before sampling (e.g. burn-in ⌈5τ_max⌉, N ≥ 50τ_max in two independent runs, rank split-R̂ < 1.01, bulk ESS ≥ 400); non-converged chains are reported as such. Propagation compares the joint posterior with independently recombined marginals, and reports topology probability.
- Subagents may be unable to write `REPORT.md`; their step results go to `results/*.json` and their hand-back, and the coordinator writes the report.

## 1. Purpose and authority

This protocol governs the construction, refinement, validation, and uncertainty analysis of CALPHAD models using experimental observations and computational evidence. Its purpose is to make the scientific decisions of a fitting campaign reproducible, including decisions about evidence that cannot yet be used. A low objective value alone does not establish that a model reproduces the observed equilibrium states.

**ORCHID is the mandatory first and primary source of evidence and project context.** Before assembling a fit, consult the relevant ORCHID records, phase registry, source documents, invariant and transition tables, assessed diagrams, available thermodynamic databases, extraction protocols, and coordination records. Consult the current release and relevant pending corrections. Original publications remain authoritative for checking whether an extraction faithfully represents its source.

Follow the user's prescribed fitting sequence. Adding evidence does not authorize silently changing model forms, weights, residual definitions, parameter bounds, or optimization methods. Record changes in a new version of the fitting specification and preserve the preceding version. Resolve routine choices within the authorized scope; request a scientific decision only when an unresolved choice materially changes that scope or the interpretation of the results.

SAGE currently supports model screening and calculation planning. This document does not assert that SAGE executes fits, authenticates publications, or implements the residuals described below. A proposed adapter should translate a versioned ORCHID snapshot into SAGE’s supported caller-supplied evidence representation, preserving identifiers, hashes, and review status. Native snapshot ingestion is not established here; retrieval, fitting, and database contributions require appropriate adapters or external workflows.

### Workflow order and checkpoints

Proceed through the following stages, reusing reviewed inputs and calculations when they already satisfy the requirements. This sequence defines scientific dependencies rather than requiring all work to run serially.

| Stage | Sections | Check before advancing |
| --- | --- | --- |
| Define scope and inventory evidence | 2–4 | ORCHID consulted; prescribed baseline identified; gaps and literature needs recorded |
| Validate evidence and phase representation | 5–8 | Identities, topology, all grid points, invariant rows and absence assertions accounted for |
| Plan physical constraints and obtain missing computational evidence | 9–10 | Required PhaseForge calculations accepted or explicitly held; references and uncertainties reconciled |
| Assemble and verify the objective | 11 | Evidence and residual versions frozen; reference or alternative checks completed; gradients verified where used |
| Execute the approved fitting strategy | 12 | Baseline preserved; candidate and cost tracking active; diagnostics determine any authorized escalation |
| Accept candidates and characterize uncertainty | 13 | Independent equilibrium and topology checks completed; uncertainty claims match sampling support |
| Archive and return evidence to ORCHID | 14–15 | Deliverables reconciled; review and contribution status accurately recorded |

Apply validation at the checkpoint where an error can first be detected, as well as at final acceptance. Evidence acquisition and calculation preparation may proceed concurrently when independent. New evidence received after a search starts belongs to a new version of the objective; it must not silently change an active trajectory. Unresolved optional evidence may remain held while the documented baseline proceeds, but its intended scientific claim remains unvalidated.

## 2. Establish the fitting specification

Prepare a run specification before launching optimization. Identify the chemical system, pressure, composition and temperature domains, intended application, candidate phases, and known limitations of the model. Specify phase constitution, sublattices, site ratios, ordering relationships, reference states, adjustable parameters, fixed terms, parameter units, bounds, and initialization provenance.

Distinguish three different tasks: reproducing an existing assessment, recovering parameters from synthetic observations, and fitting experimental evidence. A successful reproduction verifies implementation; a synthetic recovery tests inference under controlled conditions; neither establishes agreement with independent experiments. If an experimental fit inherits fixed terms or initial parameters from an assessment, disclose that dependence.

The specification must identify the evidence snapshot, objective, physical constraints, optimizer sequence, evaluation budget, stopping rules, validation observations, and acceptance criteria. Record the expected deliverables and the requirements that are unresolved. Do not substitute optimizer termination for scientific acceptance.
