Repository: orchid-calphad/orchid-sage

## Result

**The analytic gradients of `ActivityResidual` and `ZPFResidual` are correct. The discrepancy with central finite
differences reported in Q39 comes from kinks, not from a code bug.** At both endpoints, one or more data points sit
exactly on a phase boundary of the model:

- **Cr–Ni step 3b, s1 endpoint.** The activity point x_Cr = 0.35 at 1073.15 K (Pugliese 1970) sits on the FCC_A1 / FCC_A1+CRNI2
  boundary. At θ* the equilibrium there is single FCC. A step of −1e-4 in VV0013 (CRNI2 b) makes CRNI2 stable, with an NP of 0.002.
  A second point, Katayama 1783 K x_Ni = 0.2996, sits on the LIQUID / LIQUID+BCC_A2 boundary (BCC at NP = 0).

File: protocols/reproduce/espei-gradient-q39/results_crni.json
{
 "case": "crni",
 "symbols": [
  "VV0000",
  "VV0001",
  "VV0002",
  "VV0003",
  "VV0004",
  "VV0005",
  "VV0006",
  "VV0007",
  "VV0008",
  "VV0009",
  "VV0010",
  "VV0011",
  "VV0012",
  "VV0013"
 ],
 "logL": -8.947697715179638,
 "analytic": [
  -0.0,
  -0.0,
  -0.0,
  -0.0,
  1.1531028040786749e-21,
  1.237449790442368e-21,
  3.467210248369416e-21,
  3.7208374626881716e-21,
  -0.048884541989338975,
  -0.05246044623585911,
  -0.019553816795735434,
  -0.020984178494343496,
  -0.0,
  -0.0
 ],
 "analytic_norm": 0.07723007421423705,
 "central": {
  "0.001": {
   "norm": 1.3800805929903814,
   "diff_norm": 1.3443910683393234,
   "values": [
    0.0,
    0.0,
    0.0,
    0.0,
    8.881784197001252e-13,
    -8.881784197001252e-13,
    0.0,
    8.881784197001252e-13,
    -0.5496563721409942,
    -0.5898221710793905,
    0.14764676238065988,
    0.1584615340766149,
    0.749273596311717,
    0.80392137417995
   ]
  },
  "0.0001": {
   "norm": 1.376447699472804,
   "diff_norm": 1.3407484889528418,
   "values": [
    0.0,
    0.0,
    0.0,
    0.0,
    0.0,
    8.881784197001252e-12,
    8.881784197001252e-12,
    0.0,
    -0.5472084141810996,
    -0.587492766879194,
    0.14454761172011388,
    0.1553830823031177,
    0.7482289291527167,
    0.8032054687046042
   ]
  },
  "1e-05": {
   "norm": 1.307112371456745,
   "diff_norm": 1.2710075149702742,
   "values": [
    0.0,
    0.0,
    0.0,
    0.0,
    0.0,
    -8.881784197001251e-11,
    0.0,
    8.881784197001251e-11,
    -0.5149288061723212,
    -0.555225258125347,
    0.11220189986005379,
    0.12303945196023845,
    0.7160924988092175,
    0.7711028135126695
   ]
  }
 },
 "one_sided": {
  "0.0001": {
   "forward": [
    0.0,
    0.0,
    0.0,
    0.0,
    1.7763568394002505e-11,
    1.7763568394002505e-11,
    1.7763568394002505e-11,
    0.0,
    -1.0455333476855344,
    -1.122526309806915,
    -0.019553986589926353,
    -0.020984374060617483,
    -5.3290705182007514e-11,
    -5.3290705182007514e-11
   ],
   "backward": [
    0.0,
    0.0,
    0.0,
    0.0,
    -1.7763568394002505e-11,
    0.0,
    0.0,
    0.0,
    -0.0488834806766647,
    -0.05245922395147318,
    0.3086492100301541,
    0.3317505386668529,
    1.496457858358724,
    1.606410937462499
   ],
   "fwd_minus_bwd_norm": 2.681498835491428,
   "analytic_minus_fwd_norm": 1.4623097463519108,
   "analytic_minus_bwd_norm": 2.247683525177379
  },
  "1e-06": {
   "forward": [
    0.0,
    0.0,
    0.0,
    0.0,
    1.7763568394002505e-09,
    0.0,
    1.7763568394002505e-09,
    1.7763568394002505e-09,
    -0.33380042019359735,
    -0.410819826157649,
    -0.019553818120243704,
    -0.020984179727179253,
    0.0,
    -5.329070518200751e-09
   ],
   "backward": [
    0.0,
    0.0,
    0.0,
    0.0,
    -1.7763568394002505e-09,
    -1.7763568394002505e-09,
    -1.7763568394002505e-09,
    0.0,
    -0.048884531977932966,
    -0.05246042888984448,
    -0.019553812791173186,
    -0.020984174398108735,
    0.7850410455034762,
    0.8950685543851478
   ],
   "fwd_minus_bwd_norm": 1.2755530920671005,
   "analytic_minus_fwd_norm": 0.4578192905839962,
   "analytic_minus_bwd_norm": 1.1905616994403565
  }
 },
 "largest_discrepancy": {
  "symbol": "VV0013",
  "analytic": -0.0,
  "central_1e-4": 0.8032054687046042,
  "forward_1e-6": -5.329070518200751e-09,
  "backward_1e-6": 0.8950685543851478,
  "assemblage_at_theta*": {
   "phases": [
    "FCC_A1"
   ],
   "NP": [
    1.0
   ],
   "MU_CR": -45915.728627552824
  },
  "assemblage_at_+1e-4": {
   "phases": [
    "FCC_A1"
   ],
   "NP": [
    0.9999999999999997
   ],
   "MU_CR": -45915.728627552766
  },
  "assemblage_at_-1e-4": {
   "phases": [
    "FCC_A1",
    "CRNI2"
   ],
   "NP": [
    0.9979270374364979,
    0.0020729625636247825
   ],
   "MU_CR": -45914.34122555702
  }
 },
 "nearby_points": [
  {
   "seed": 1,
   "analytic_norm": 2.580757606328228,
   "central_norm": 2.580758131658981,
   "rel_diff": 2.2162077641272687e-07,
   "kink_metric_fwd_minus_bwd_1e-6": 9.521836702056795e-06
  },
  {
   "seed": 2,
   "analytic_norm": 2.6148811519146316,
   "central_norm": 2.6148818342171425,
   "rel_diff": 2.8358280362754946e-07,
   "kink_metric_fwd_minus_bwd_1e-6": 1.0173150489073518e-05
  },
  {
   "seed": 3,
   "analytic_norm": 2.4663883540091467,
   "central_norm": 2.4663885799944225,
   "rel_diff": 1.0058078541979324e-07,
   "kink_metric_fwd_minus_bwd_1e-6": 6.415057137009951e-06
  }
 ]
}

File: protocols/reproduce/espei-gradient-q39/results_cuzr.json
{
 "case": "cuzr",
 "symbols": [
  "VV0000",
  "VV0001",
  "VV0002",
  "VV0003",
  "VV0008",
  "VV0009",
  "VV0010",
  "VV0016",
  "VV0017",
  "VV0018",
  "VV0019",
  "VV0020",
  "VV0021",
  "VV0030",
  "VV0031",
  "VV0032",
  "VV0033",
  "VV0034",
  "VV0035"
 ],
 "logL": -46.979954002215194,
 "analytic": [
  -0.008331174664862306,
  -0.01129231624409617,
  0.0011469053809237614,
  0.004362828069033991,
  -0.011720454333595883,
  -0.024149470249348243,
  0.005278726203189664,
  -0.0,
  -0.0,
  -0.0,
  -0.0,
  -0.0,
  0.016998492076844916,
  -0.0,
  -0.0,
  -0.0,
  -0.0,
  -0.0,
  0.04258444262239861
 ],
 "analytic_norm": 0.055390332531508484,
 "central": {
  "0.001": {
   "norm": 0.27176703781084066,
   "diff_norm": 0.31262553208038396,
   "values": [
    0.10899710771994364,
    0.14855255195911354,
    -0.018440379967898934,
    -0.07066114778098154,
    -0.014100660759908124,
    -0.029056309237773803,
    0.006497611739320064,
    0.0,
    0.0,
    0.0,
    0.0,
    0.0,
    -0.06672793175255265,
    0.0,
    0.0,
    0.0,
    0.0,
    0.0,
    -0.17040573247939506
   ]
  },
  "0.0001": {
   "norm": 0.2662303234658751,
   "diff_norm": 0.3069569476234358,
   "values": [
    0.10747199887362058,
    0.14575401660721354,
    -0.018391976368548058,
    -0.07003045723763535,
    -0.014094682079246468,
    -0.029047765153222826,
    0.006492226880538965,
    0.0,
    0.0,
    0.0,
    0.0,
    0.0,
    -0.06595118296814917,
    0.0,
    0.0,
    0.0,
    0.0,
    0.0,
    -0.16555195930578748
   ]
  },
  "1e-05": {
   "norm": 0.2655581509857551,
   "diff_norm": 0.3062799191775544,
   "values": [
    0.10726825614426615,
    0.14542312918308653,
    -0.01833577059073832,
    -0.0699160430883694,
    -0.01404271898763909,
    -0.028995544809617965,
    0.006440322763978656,
    0.0,
    0.0,
    0.0,
    0.0,
    0.0,
    -0.06582220315465293,
    0.0,
    0.0,
    0.0,
    0.0,
    0.0,
    -0.16501615967001726
   ]
  }
 },
 "one_sided": {
  "0.0001": {
   "forward": [
    -0.023439701237748523,
    -0.0317859025500411,
    -0.04047974663023979,
    -0.15412632009770277,
    -0.016780121256942948,
    -0.03458719533000476,
    0.005119047941093413,
    0.0,
    0.0,
    0.0,
    0.0,
    0.0,
    -0.15972274930220465,
    0.0,
    0.0,
    0.0,
    0.0,
    0.0,
    -0.40086389503812825
   ],
   "backward": [
    0.23838369898498968,
    0.3232939357644682,
    0.003695793893143673,
    0.014065405622432081,
    -0.011409242901549987,
    -0.023508334976440892,
    0.007865405819984517,
    0.0,
    0.0,
    0.0,
    0.0,
    0.0,
    0.02782038336590631,
    0.0,
    0.0,
    0.0,
    0.0,
    0.0,
    0.0697599764265533
   ],
   "fwd_minus_bwd_norm": 0.6940399876296173,
   "analytic_minus_fwd_norm": 0.5054811965434304,
   "analytic_minus_bwd_norm": 0.41686886132700646
  },
  "1e-06": {
   "forward": [
    -0.02347411509617814,
    -0.031794030519449734,
    -0.03939383219631054,
    -0.15290175525706218,
    -0.015704060274401854,
    -0.03350967858750664,
    0.005053287566170184,
    0.0,
    0.0,
    0.0,
    0.0,
    0.0,
    -0.15846028134092194,
    0.0,
    0.0,
    0.0,
    0.0,
    0.0,
    -0.39861550504838306
   ],
   "backward": [
    0.23694256867656804,
    0.32154681406382224,
    0.0037608245406772767,
    0.014119855507033208,
    -0.011343686878717563,
    -0.02344366833995082,
    0.0067896763766839285,
    0.0,
    0.0,
    0.0,
    0.0,
    0.0,
    0.027868985341683583,
    0.0,
    0.0,
    0.0,
    0.0,
    0.0,
    0.06971762900320755
   ],
   "fwd_minus_bwd_norm": 0.6903644088711065,
   "analytic_minus_fwd_norm": 0.5025654563717482,
   "analytic_minus_bwd_norm": 0.4146087655876594
  }
 },
 "largest_discrepancy": {
  "symbol": "VV0035",
  "analytic": 0.04258444262239861,
  "central_1e-4": -0.16555195930578748,
  "forward_1e-6": -0.39861550504838306,
  "backward_1e-6": 0.06971762900320755,
  "assemblage_at_theta*": {
   "x_Zr=0.72": {
    "phases": [
     "CUZR2",
     "BCC_A2"
    ],
    "NP": [
     0.8258464184426904,
     0.17415358155730942
    ]
   },
   "x_Zr=0.94": {
    "phases": [
     "LIQUID",
     "BCC_A2"
    ],
    "NP": [
     0.1395653342859293,
     0.8604346657142646
    ]
   }
  },
  "assemblage_at_+1e-4": {
   "x_Zr=0.72": {
    "phases": [
     "CUZR2",
     "LIQUID"
    ],
    "NP": [
     0.24275939466525148,
     0.7572406056867179
    ]
   },
   "x_Zr=0.94": {
    "phases": [
     "LIQUID",
     "BCC_A2"
    ],
    "NP": [
     0.1395653342859293,
     0.8604346657142646
    ]
   }
  },
  "assemblage_at_-1e-4": {
   "x_Zr=0.72": {
    "phases": [
     "CUZR2",
     "BCC_A2"
    ],
    "NP": [
     0.8258469253166818,
     0.1741530746833184
    ]
   },
   "x_Zr=0.94": {
    "phases": [
     "BCC_A2",
     "CUZR2"
    ],
    "NP": [
     0.8925345077520385,
     0.10746549224787028
    ]
   }
  }
 },
 "nearby_points": [
  {
   "seed": 1,
   "analytic_norm": 0.15804960970652449,
   "central_norm": 0.15804960980073476,
   "rel_diff": 1.4267743334617474e-09,
   "kink_metric_fwd_minus_bwd_1e-6": 2.6015084019026422e-06
  },
  {
   "seed": 2,
   "analytic_norm": 0.10582848499175924,
   "central_norm": 0.10582848519839991,
   "rel_diff": 2.626052255704338e-09,
   "kink_metric_fwd_minus_bwd_1e-6": 2.5487891934171817e-06
  },
  {
   "seed": 3,
   "analytic_norm": 1.1469182336083212,
   "central_norm": 1.146918452266736,
   "rel_diff": 2.208537899387585e-07,
   "kink_metric_fwd_minus_bwd_1e-6": 3.093039212358672e-05
  }
 ]
}
