Repository: orchid-calphad/orchid-sage

# ORCHID-SAGE

**SAGE: Systematic Assessment of Gibbs Energies.**

*Dedicated to the memory of Larry Kaufman, the sage of CALPHAD; see [DEDICATION.md](DEDICATION.md).*

ORCHID-SAGE is a standard for CALPHAD assessments that someone else, a person or a machine, can regenerate from their
inputs. An assessment is described by a **general protocol** (the method, `protocols/general/`) and a **specific
protocol** that instantiates it for one system (`protocols/specific/`). Every input is named by its SHA-256, every run
leaves a **run card** (`protocols/run_cards/`), every judgement is a recorded decision, and a **reproduction tool**

File: protocols/specific/crni-paper-fit-step4c-b@1.0.3.yaml (part 1 of 3)
# Specific protocol (Y32 level 2) for ONE artifact: the Cr-Ni TDB picked as step 4 on 6 Nov 2026 by the PI (step4c-b, start s4,
# hinge floor), the worked example of the unified ORCHID + PhaseForge + PhaseForge+ Cr-Ni paper. Version 1.0.3 changes ONLY the code
# pins of the reproduce plan (Q40 fix): model3.py (no-CRNI2 database of the zpf_susp category built in memory instead of through a
# shared cache file; fail-closed record check), fit3.py, laplace3.py, run_global_crni2.py and check10a_ms2.py (a re-evaluation that
# differs from the multistart value by more than 1e-6 fails the check). Objective bit-identical to model2 when no race occurs. Same
# data, evidence pins, objective, starts, seeds, settings and artifact as 1.0.2, which is kept unchanged (as are 1.0.0 and 1.0.1).
type: specific_protocol
schema_version: orchid-assessment-schema@1.0.0-draft.2
id: crni-paper-fit-step4c-b
version: 1.0.3
title: Cr-Ni liquidus-first fit from the PhaseForge one-shot to the step-4 pick step4c-b s4 (hinge floor; 10a kink rule; 10c global search; step4c_b_hingefloor_pick.tdb; reproduce plan fixed; evaluated states corrected; objective build race fixed)
status: draft
status_note: >-
  1.0.3 (7 Nov 2026), DRAFT until the PI approves. 1.0.2 (approved 7 Nov, kept unchanged) with new code versions in the reproduce
  plan only, fixing Q40 (protocols/reproduce/crni-paper-fit-step4c-b-1.0.2-spark1/q40/README.md): model2.no_crni2_tdb rewrote the
  shared file data/cache/step3b_thermo_crni2free_pick_noCRNI2.tdb (truncate, then write) while spawned workers read it, and an
  empty read silently dropped the 12 zpf_susp records from that worker's objective. model3.py builds that database in memory and
  GradTarget fails closed on any lost record; check10a_ms2.py fails the check (exit 3, no pick) when a re-evaluation differs from
  the multistart value by more than 1e-6; fit3.py, laplace3.py and run_global_crni2.py import model3. The objective, value and
  gradient are bit-identical to model2 at all 8 endpoints on the Studio and on spark1 (fix_proof in the 1.0.3 rerun directory). Data,
  evidence pins (bundle 1.1.0), starts, seeds, settings, tolerances and the artifact are those of 1.0.2. It instantiates
  orchid-calphad-fit@2.1.2 (1.0.2: 2.1.0), whose UQ step modes separates modes by parameters in units of the 10b tolerances, as
  this fit's recorded modes A_s4 and A2_s5_flat were in fact separated (decision row of 7 Nov). The dashboard is that of 1.0.2 (no prediction changes).
  Reproduces the Cr-Ni pick tdb/step4c_b_hingefloor_pick.tdb (unchanged from 0.2.0-draft).
system: CR-NI
purpose: >-
  Rebuild the Cr-Ni TDB tdb/step4c_b_hingefloor_pick.tdb from its inputs: the PhaseForge one-shot (128-atom m_scraps SQS over the whole
  range, staged relaxation with GRACE-2L-SMAX-OMAT-large and the relaxation midpoint rule for the anchors, 100 ps liquid MD at 1900 and
  2200 K with the corrected Hong-Liu entropy), set E Cr-Ni data with ORCHID-rule sigmas, two ORCHID records (eutectic ORC-SV7H3CNRYS,
  CrNi2 ordering ORC-X3KVP7D3PO), excluded phases at every observed state with per-phase certainty tiers, per-record ZPF scales sigma_DF
  floored at the tier, the hinge floor sigma = max(tier, converted state uncertainty), the smooth hinge onset, 17 kinetically limited
  CrNi2 absences suspended, and the sequence step 2 -> 3b -> 4c-b with gradient ESPEI on the Studio, followed by the physics checks and
  the Laplace-mixture UQ.
licence: CC-BY-4.0
created: '2026-11-06'
maintainers:
  - {name: Raymundo Arróyave, role: PI, email: rarroyave@tamu.edu}
  - {name: Claude (ORCHID agent), role: maintainer}
rationale_document:
  path: <home>/ScientificRuns/crni-paper-fit-20261106/PLAN.md
  sha256: 339344d43324c3e673a700a4ee2ee5dd5fb39e04611a653bdc002a829a7963e9
  storage_class: local
  role: campaign plan with run log (written before any fit)
supersedes:
  - {path: protocols/specific/crni-paper-fit-step4c-b@1.0.2.yaml, sha256: afcff291c2708c2f58315343f3399d90d94471562e3100121900c6d563e0c0fa, relation: 'previous version of this specific protocol (same artifact, same science, same plan and evidence pins); its plan code builds the zpf_susp database through a shared cache file that spawned workers can read truncated (Q40); approved 7 Nov and kept unchanged', storage_class: local}
  - {path: protocols/specific/crni-paper-fit-step4c-b@1.0.1.yaml, sha256: 11d4ab393b35c7294d2371bf401ea512e51ae347767ec04161c9cb37af62e91e, relation: 'previous version of this specific protocol (same artifact, same science, same plan); its evidence pins name states@1.0.0 / states_evaluated@1.0.0, which place 130 ZPF states at the wrong composition; kept unchanged', storage_class: local}
  - {path: protocols/specific/crni-paper-fit-step4c-b@1.0.0.yaml, sha256: fcc94d9b922c9f42f5ccabdc7dcace9e472e10ed4c2e53894605741de9ebdb61, relation: 'previous version of this specific protocol (same artifact, same science; reproduce plan with start-label checks, an unstaged physics input and a full-checkout PhaseForge+ pin); kept unchanged', storage_class: local}
  - {path: protocols/specific/crni-paper-fit-step4c-b@0.2.0-draft.yaml, relation: 'previous version of this specific protocol (same artifact; before the 10a kink rule and 10c); kept unchanged', storage_class: local}
  - {path: protocols/specific/crni-paper-fit-step4-s1@0.1.0-draft.yaml, relation: 'previous version of the Cr-Ni specific protocol (step-4 pick s1, CrNi2 top 780 K); kept unchanged; steps 1-3b shared', storage_class: local}
changelog:
  - {version: 1.0.3, date: '2026-11-07', who: 'agent (document; coordinator brief of 7 Nov after the Q40 investigation)', change: 'code pins of the reproduce plan only: addendum-1.0.3 (model3.py, fit3.py, laplace3.py, run_global_crni2.py, check10a_ms2.py; MANIFEST.json) staged after the frozen snapshot and addenda; items step4c_b, check10a, global_10c and laplace_weights call the new versions. model3: the no-CRNI2 database of zpf_susp built with Database.from_string of the same text instead of a shared cache file, and GradTarget raises DataLossError when a category loses a record (ZPF records, fixed-configuration points, activity datasets) or a database lacks a phase; check10a_ms2: |re-evaluation - multistart file| > 1e-6 is a failure of the check (exit 3, no pick), each row records the record counts. No change to data, evidence pins, objective, starts, seeds, settings, tolerances or the artifact', bump: patch, why: 'instantiates orchid-calphad-fit@2.1.2 (modes by parameters, mode_tolerances = the 10b tolerances; reproduces the recorded modes_step4c_b.json). Q40: in the 1.0.2 rerun one 10a worker read the cache file truncated, its objective lacked the 12 zpf_susp records (-139.608 log-units at s1), s1 was classed not_stationary and the pick moved to s2; the same exposure exists in fit2 and the parallel 10c runs'}
  - {version: 1.0.2, date: '2026-11-07', who: 'agent (document; coordinator brief of 7 Nov, tier mismatch report)', change: 'evidence pins only: bundle MANIFEST@1.1.0.json (bundle_sha256 e5a035a379c50a2d81081cf0f6ce187340b321c651da872640d9f3a4efc60483), states@1.1.0.json and states_evaluated@1.1.0.json, built by build_evidence_bundle.py after two fixes: (1) each ZPF vertex converted to x(NI) (183 of 496 vertices are given in x(CR); 130 of 329 ZPF states moved), an unknown vertex stays null; (2) exclusion tiers copied from the hinge file the fit read (step4c_hinge_floor.json cells[].orchid.tiers; 673 / 186 / 19 over the 878 penalised pairs, as in results/step4c_build.json) instead of re-derived (526 / 343 / 9). evaluate_states item re-pinned (424 of 695 states match, was 404); the stage manifest is MANIFEST@1.1.0.json (its other 393 files - data, hinge, one-shot, model-input, artifact and reference files - are byte-identical to those of 1.0.0); dashboard crni-paper-fit-step4c-b-1.0.2 (the 1.0.0 dashboard with the states blocks of bundle 1.1.0). No change to data, objective, starts, seeds, settings or the artifact', bump: patch, why: 'states@1.0.0 evaluated 130 Cr-basis ZPF states at x(NI) = x(CR) and carried tiers the fit did not use; the fit read the data and hinge files directly and is unaffected (hinge_sigma_used = fit sigma for 878 of 878 pairs)'}
  - {version: 1.0.1, date: '2026-11-06', who: 'agent (document; coordinator brief of 6 Nov after the 1.0.0 spark1 rerun)', change: 'plan defects only: (1) check10a judged by the 10a pick named by the rule (eligible starts, then objective; scripts/pick10a.py) - objective, eligibility, eutectic and CrNi2 top judged; the 10b parameter comparison (flat directions undetermined) and TDB text reported as notes; thermochemistry added as a plan item (thermo_compare.py); verdict by predictions only, environment and PhaseForge+ checks as notes (PI 6 Nov, orchid_reproduce.py); global_10c starts from that pick; the step4c_b items s4-label checks moved to it; phase_sequence and pure_elements use the 10a pick TDB; (2) physics.py 1.0.1 reads the staged Cahn input (evidence model_inputs/cr-ni-coherent/results.json), addendum-1.0.1 snapshot; (3) PhaseForge+ pin = 10 source files (environment/pins/spark1_phaseforgeplus_src_files.sha256, code entry phaseforgeplus file source_pin); (4) instantiates orchid-calphad-fit@2.1.0 (rationale re-pinned to fit_protocol.md f42412e; 8b not applied to Cr-Ni); (5) 10c reproduced under the new general step global_search. No change to data, objective, starts, seeds, settings or the artifact', bump: patch, why: 'the 1.0.0 spark1 rerun reproduced the predictions but the tool verdict failed on plan defects (protocols/reproduce/crni-paper-fit-step4c-b-1.0.0-spark1/README.md)'}
  - {version: 1.0.0, date: '2026-11-06', who: 'agent (document; PI rules 10a kink rule 6b8f443 and 10c 420de17)', change: 'step 3b and step 4c-b re-checked under 10a with the kink rule on the Studio and spark1; 10c global search (basin hopping, dual annealing) from the 10a pick; pick unchanged; run cards for both; code addendum snapshot; reproduce plan gains the 10a and 10c items; DR-convergence-nonsmooth decided by the kink rule; stage fix: tdb/step1_oneshot.tdb (reference grid of pd4.py, read by fit2.py) copied from the step4-s1 bundle - missing from the 0.2.0-draft stage, found by the first 1.0.0 rerun attempt', bump: major, why: 'freeze of the final pick for the paper (brief of 6 Nov evening)'}
  - {version: 0.2.0-draft, date: '2026-11-06', who: 'PI (decision); agent (document)', change: 'step-4 pick = step4c_b_hingefloor s4 (was step4_solid s1); new run cards, evidence bundle crni-paper-fit-step4c-b@1.0.0, code snapshot, dashboard; overrides updated to the item-8 rules now applied', bump: minor, why: 'PI 6 Nov: hinge floor adopted after the step-4c test (0 of 8 starts stationary without it, 8 of 8 with it; CrNi2 860 K vs 863 K)'}
instantiates:
  - protocol: orchid-calphad-fit@2.1.2
    file: {path: <orchid-sage>/protocols/general/orchid-calphad-fit@2.1.2.yaml, sha256: 7e782887b184ecbfa6d7d67961dca9e0f4d1abeb5ec7b6dc751f7e9a11144179, storage_class: local}
artifact:
  kind: tdb
  file: {path: <home>/ScientificRuns/crni-paper-fit-20261106/tdb/step4c_b_hingefloor_pick.tdb, sha256: 3692243331691fd6f48921a805f77ef136a280be8e23a0e454685eb4853f7b78, storage_class: local, role: 'final pick (byte-identical to steps/step4c_b_hingefloor/s4_perturbed.tdb and the bundle artifact copy)'}
  produced_by: crni-paper-fit-step4c-b@1.0.3
  tdb_provenance: {generation_method: phaseforge_plus, potential: GRACE-2L-SMAX-OMAT-large, parents: 'CrNi_PhaseForge_oneshot_Sex_GRACE-2L-SMAX-OMAT-large.tdb (84ec5ae4...) -> step1_oneshot.tdb -> step2 s7 -> step3b s1 -> step4c-b s4'}

inputs:
  - id: oneshot_results
    name: PhaseForge one-shot energetics and liquid results (crni-phaseforge-20261105)
    kind: campaign_dataset
    storage_class: local
    files:
      - {path: <home>/ScientificRuns/crni-phaseforge-20261105/results/solids_GRACE-2L-SMAX-OMAT-large.json, sha256: 1a254993067fb230851265157722982a792f8f48066428068246bac605e3bc3e, storage_class: local, role: staged SQS energies (value potential)}
      - {path: <home>/ScientificRuns/crni-phaseforge-20261105/results/solids_GRACE-2L-OMAT.json, sha256: ba7e4dc6fc171a9e797fe92e53ec89300a83ddf784b154837efad070e06ec3e7, storage_class: local, role: cross-check potential}
      - {path: <home>/ScientificRuns/crni-phaseforge-20261105/results/liquid_checks_enthalpy.json, sha256: 88bc894ceada3bfe87195d8f6de558e30774e6ab44e9a05012787983085c638e, storage_class: local, role: liquid H_mix 1900/2200 K}
      - {path: <home>/ScientificRuns/crni-phaseforge-20261105/results/liquid_excess_entropy.json, sha256: 8f8c1869df94e0ae7bad683d5a6500341460a3a4b85a604abc73ed6af1aab082, storage_class: local, role: liquid S_ex (provisional)}
      - {path: <home>/ScientificRuns/crni-phaseforge-20261105/results/liquid_ideal_mixing_check.json, sha256: 7df7b32826ab40becdefca9579cb4cdd750b2d1c6380d6b5ccfa8446c675a043, storage_class: local, role: ideal-mixing check}
      - {path: <home>/ScientificRuns/crni-phaseforge-20261105/results/oneshot_tdb.json, sha256: 51ab0531d7300f6e9ca96d7d43270f334e963cbf4aaf129aaef1044df43d42aa, storage_class: local, role: one-shot build record}
      - {path: <home>/ScientificRuns/crni-phaseforge-20261105/tdb/CrNi_PhaseForge_oneshot_Sex_GRACE-2L-SMAX-OMAT-large.tdb, sha256: 84ec5ae41a42650e0915683f4e3a2fd552e33b98b9c7c62b3b28b3ad3e70aaf8, storage_class: local, role: one-shot TDB with S_ex (start)}
      - {path: <home>/ScientificRuns/crni-phaseforge-20261105/tdb/CrNi_PhaseForge_oneshot_GRACE-2L-SMAX-OMAT-large.tdb, sha256: 108378d67447667b534a46f13421d0a270947c8f45a8702701bbbd7a8bebdbac, storage_class: local, role: one-shot TDB without S_ex (comparison start)}
  - id: unaries
    name: SGTE91 unaries of the Kunselman et al. Cr-Ni model form (LIQUID, BCC_A2, FCC_A1; no magnetic terms)
    kind: unary_tdb
    storage_class: local
    files:
      - {path: <home>/ScientificRuns/cr-ni-rebuild-20261105/inputs/cr-ni-model.tdb, sha256: f9a7769eb204a82578e288f20df9f7f27a0e3bc5ea3b1e61ad960425dab11233, storage_class: local}
  - id: mlip_weights
    name: GRACE potentials (hash list)
    kind: mlip_weights
    storage_class: public
    files:
      - {path: <home>/ScientificRuns/crni-phaseforge-20261105/provenance/potential_sha256.txt, sha256: bd774abc6bb5ffc12f5accb42476cf34fc96cc7c8e17a2b30e72623dd9d3432c, storage_class: local}
  - id: sigma_mlip
    name: sigma_MLIP = 9.687 kJ/mol-atom
    kind: calibration
    storage_class: local
    files:
      - {path: <home>/projects/orchid-phaseforge-demo/results/sigma_mlip.json, sha256: deb9e596c03bc640163cf06e9d7b4b333bf0327fe2461d7f183a9303e0018375, storage_class: local}
  - id: set_e
    name: set E Cr-Ni datasets with ORCHID-rule sigmas and the set E hinge (cr-ni-rebuild-20261105)
    kind: campaign_dataset
    storage_class: local
    files:
      - {path: <home>/ScientificRuns/cr-ni-rebuild-20261105/inputs/derived/setE_orchid_sigmas/BUILD_LOG.json, sha256: 546a0fb42cc4f4cb4e290ad00946afc9e7cb85e70875c8656241a7de94a27c06, storage_class: local, role: build log with the sigma basis per file}
    note: the individual set E files read by each step are hashed in the step run cards (data_files)
  - id: orchid_records_restricted
    name: private ORCHID exports read for the CrNi2 ordering record, the eutectic, Pugliese gamma states and Curie marks
    kind: restricted_source
    storage_class: restricted
    files:
      - {path: <home>/data/private/crni-assessment-export-20261105/records.jsonl, sha256: bb4aab0d9f917b4da9093304748cbf7d3692efd27808be54e224d0dddbbf7424, storage_class: restricted, role: 'Hao et al. 2021 assessment export (ORC-X3KVP7D3PO; Curie marks of Fig. 13(a)); hash only'}
      - {path: <home>/data/private/crni-pugliese-export-20261105/records.jsonl, sha256: c1d698974d373b27694792ac3cd460ddf62afd406904737e4835eade1aa6c400, storage_class: restricted, role: 'Pugliese & Fitterer 1970 export (Table II states, Table III limits); hash only'}
    orchid: {record_ids: [ORC-SV7H3CNRYS, ORC-X3KVP7D3PO]}
  - id: coherent_inputs
    name: Cahn coherent-strain inputs (k = eta^2 Y V_m; base/low/high)
    kind: campaign_dataset
    storage_class: local
    files:
      - {path: <home>/ScientificRuns/cr-ni-coherent-20261105/results.json, sha256: c7d7369ef5944b00bfe1da81b7c6a99958a604814e096ae34f2b91d338b70255, storage_class: local}

  - id: step4c_inputs
    name: 'step-4c data build (tiers3, per-record sigma_DF, completed exclusions, hinge floor) - derived files of the campaign'
    kind: campaign_dataset
    storage_class: local
    files:
      - {path: <home>/ScientificRuns/crni-paper-fit-20261106/results/step4c_build.json, sha256: fea24302a699a357dbb3b04f9f17253cc60c7034c81432308213593ab52230e6, storage_class: local, role: step-4c build record}
      - {path: <home>/ScientificRuns/crni-paper-fit-20261106/results/tiers3.json, sha256: 509c66c81a04cdc7e1d431d98a93860b9d3fb0fdb2f0f5795bbc7f69c5950fda, storage_class: local, role: per-excluded-phase tiers}
      - {path: <home>/ScientificRuns/crni-paper-fit-20261106/results/zpf_sigma_conversion.json, sha256: b52523f841d0188334fb53ed1cdc77aab7abb7f76bf2804ab16b47aaf86ab4fb, storage_class: local, role: per-record sigma_DF}
      - {path: <home>/ScientificRuns/crni-paper-fit-20261106/results/hinge_observed_sigma.json, sha256: 66a38330f4c693da85fcbbf488279c718c63877ea3f13cf654c05b42792bb749, storage_class: local, role: 'converted state uncertainty per (state, excluded phase)'}
      - {path: <home>/ScientificRuns/crni-paper-fit-20261106/results/step4c_b_hinge_floor.json, sha256: 8f7dd81cd84c61cf81f9b751e661e133db8306ec4f334176eb2d4687929ad28f, storage_class: local, role: 'hinge floor - 868 of 878 scales raised'}
      - {path: <home>/ScientificRuns/crni-paper-fit-20261106/data/hinge/step4c_hinge_floor.json, sha256: 4ab667e875b304bfff96022d67e82af617429e3a0162e58d839c0238b65604df, storage_class: local, role: hinge sidecar read by the objective}
      - {path: <home>/ScientificRuns/crni-paper-fit-20261106/results/check10a_step4c_b_hingefloor.json, sha256: 97799d5164702165a9d48548796de333d56f7bc4d7e731f0c5f69f1aaa2bf042, storage_class: local, role: 'fit_protocol 10a with the kink rule (PI 6 Nov, 6b8f443): 8 of 8 smooth and kink-stationary, 8-11 on-boundary ZPF vertices per endpoint all within their own sigma, no failed equilibria; pick s4 (scripts/check10a.py, kink10a.py)'}
      - {path: <home>/ScientificRuns/crni-paper-fit-20261106/results/check10a_step4c_b_hingefloor_spark1.json, sha256: fa47f2386c86fe7808a71069d3504b7549498f156aa6c0b1ec95579840b94e94, storage_class: local, role: '10a with the kink rule on spark1 (scripts/check10a_ms.py): identical kinds, pick s4, gap 1.867e-9'}
      - {path: <home>/ScientificRuns/crni-paper-fit-20261106/results/check10a_step3b_original_campaign.json, sha256: b3d340ef5cc673238e351daed8e4b89825e30392aab1420eed321835f24d8692, storage_class: local, role: 'step 3b under 10a with the kink rule, original campaign starts (Studio): pick s1 kink-stationary = start TDB of step 4c-b'}
      - {path: <home>/ScientificRuns/crni-paper-fit-20261106/results/check10a_step3b_polished_spark1.json, sha256: 564f8a59185146544c5efaa94e1012561828b3c58f415290d3e410b48c3baf80, storage_class: local, role: 'step 3b under 10a, polished starts of spark1: pick s1 (within 0.11 of the 10b tolerance of the start TDB)'}
      - {path: <home>/ScientificRuns/crni-paper-fit-20261106/results/check10a_step3b_polished_studio.json, sha256: 58edc121344f65a6e3849786fa3cb874c312246781873d39abc97064d8f86160, storage_class: local, role: 'step 3b under 10a, polished starts of the Studio: pick s1, same start, 33x tolerance in flat directions, 0.0046 lower'}
      - {path: <home>/ScientificRuns/crni-paper-fit-20261106/results/global_10c_step4c_b_summary.json, sha256: b8673cf2e8a706df09fafe08cd373426ada9e48937ed3ed8b2e6ded7ead6e64f, storage_class: local, role: '10c summary (basin hopping and dual annealing from s4, seed 7201, 1500 evaluations each): no better optimum'}
      - {path: <home>/ScientificRuns/crni-paper-fit-20261106/results/check10a_step4c_b_10c_global_bests.json, sha256: ddde21027544f81f5c7b37f3b240b838f40891f4cd14ea75200dccb92222eb7f, storage_class: local, role: '10a check of the two global-search bests'}
    note: the 367 data files read by step 4c-b are hashed in its run card (data_files)

code:
  - id: snapshot
    kind: file_set
    repository: orchid-sage (github orchid-calphad, private until release)
    path: assessments/crni-paper-fit-step4c-b/code/
    note: 'byte-identical snapshot of the launch-time code of step 4c-b (code_used/step4c_b_hingefloor/) and the data builders upstream of it (MANIFEST.json maps each file to its original path, sha256 and mtime); steps 1-3b code is the crni-paper-fit-step4-s1 snapshot (commit 94cc153)'
    files:
      - {path: assessments/crni-paper-fit-step4c-b/code/MANIFEST.json, sha256: c924795cf274ca0aba2e167d7e2e60e4844f1493a5569a1d0d24492604ab4b35, storage_class: local, role: manifest}
      - {path: assessments/crni-paper-fit-step4c-b/code/scripts/apply_pick_rule.py, sha256: 8f4155f3c881b29878dfc85b87545bbe488fb34a3bae9f9c882b5d9f54c8cc4a, storage_class: local, role: 'step 4c-b fit, data build, checks, UQ (launch-time copy); original <home>/ScientificRuns/crni-paper-fit-20261106/code_used/step4c_b_hingefloor/apply_pick_rule.py'}
      - {path: assessments/crni-paper-fit-step4c-b/code/scripts/build_hinge_complete.py, sha256: c9ad96ae9b722efb8535be5fa3b3d1b09a2b793fd06231b0423fa325b7586ae6, storage_class: local, role: 'step 4c-b fit, data build, checks, UQ (launch-time copy); original <home>/ScientificRuns/crni-paper-fit-20261106/code_used/step4c_b_hingefloor/build_hinge_complete.py'}
      - {path: assessments/crni-paper-fit-step4c-b/code/scripts/build_step4c_floor.py, sha256: ccdc7cdb00c4d8862247214ba5b54c43a6cb721ecfcd7194ab6e9905062937bb, storage_class: local, role: 'step 4c-b fit, data build, checks, UQ (launch-time copy); original <home>/ScientificRuns/crni-paper-fit-20261106/code_used/step4c_b_hingefloor/build_step4c_floor.py'}
      - {path: assessments/crni-paper-fit-step4c-b/code/scripts/build_step4c_v2.py, sha256: 566745452c1c351f532ad25637cb7b8f560f60e2e52ded8cad7b161775a36089, storage_class: local, role: 'step 4c-b fit, data build, checks, UQ (launch-time copy); original <home>/ScientificRuns/crni-paper-fit-20261106/code_used/step4c_b_hingefloor/build_step4c_v2.py'}
      - {path: assessments/crni-paper-fit-step4c-b/code/scripts/build_tiers3.py, sha256: f60f28d88d3a4f1c651de07b308fff0153c1f1069755475021f7a9971b4862e2, storage_class: local, role: 'step 4c-b fit, data build, checks, UQ (launch-time copy); original <home>/ScientificRuns/crni-paper-fit-20261106/code_used/step4c_b_hingefloor/build_tiers3.py'}
      - {path: assessments/crni-paper-fit-step4c-b/code/scripts/build_zpf_sigma.py, sha256: 1bd9c6dad6467abca835797353a9c3b8880054bc7a2f0a93173bed78e028c6a2, storage_class: local, role: 'step 4c-b fit, data build, checks, UQ (launch-time copy); original <home>/ScientificRuns/crni-paper-fit-20261106/code_used/step4c_b_hingefloor/build_zpf_sigma.py'}
      - {path: assessments/crni-paper-fit-step4c-b/code/scripts/classify_draws.py, sha256: a77747ae4a8570b4857e42d2089c7dc78c9bcaf94bb424c6052b5db352427281, storage_class: local, role: 'step 4c-b fit, data build, checks, UQ (launch-time copy); original <home>/ScientificRuns/crni-paper-fit-20261106/code_used/step4c_b_hingefloor/classify_draws.py'}
      - {path: assessments/crni-paper-fit-step4c-b/code/scripts/compare_tests_v3.py, sha256: b860ce540e8f8ecc6048024f862ed9ba0730f3bf4b424b42c38b6180cf7b55d3, storage_class: local, role: 'step 4c-b fit, data build, checks, UQ (launch-time copy); original <home>/ScientificRuns/crni-paper-fit-20261106/code_used/step4c_b_hingefloor/compare_tests_v3.py'}
      - {path: assessments/crni-paper-fit-step4c-b/code/scripts/emit_run_cards_v5.py, sha256: 9202ce08927888ce1d90c09ed8780348d199b82cd21c1e068bf7d6543c9218f0, storage_class: local, role: 'step 4c-b fit, data build, checks, UQ (launch-time copy); original <home>/ScientificRuns/crni-paper-fit-20261106/code_used/step4c_b_hingefloor/emit_run_cards_v5.py'}
      - {path: assessments/crni-paper-fit-step4c-b/code/scripts/evaluate.py, sha256: 6c546829f1359ac64b1497ae64ad81bce5cc44b1d4ed40431b6bd810cfd19201, storage_class: local, role: 'step 4c-b fit, data build, checks, UQ (launch-time copy); original <home>/ScientificRuns/crni-paper-fit-20261106/code_used/step4c_b_hingefloor/evaluate.py'}
      - {path: assessments/crni-paper-fit-step4c-b/code/scripts/fit2.py, sha256: 829a58eb99cf6554d6c30eced5d82e084efe5860a48e3c1b26c1523255936cfd, storage_class: local, role: 'step 4c-b fit, data build, checks, UQ (launch-time copy); original <home>/ScientificRuns/crni-paper-fit-20261106/code_used/step4c_b_hingefloor/fit2.py'}
      - {path: assessments/crni-paper-fit-step4c-b/code/scripts/laplace2.py, sha256: 196ca84202274c358ff981ff0c17fe80e62b44f7c2b23eb39037a79b1217186b, storage_class: local, role: 'step 4c-b fit, data build, checks, UQ (launch-time copy); original <home>/ScientificRuns/crni-paper-fit-20261106/code_used/step4c_b_hingefloor/laplace2.py'}
      - {path: assessments/crni-paper-fit-step4c-b/code/scripts/model2.py, sha256: a269c0c72e88400470c9ad5e4aedf7656e1eb6c602b0a2f7831361bae8862e89, storage_class: local, role: 'step 4c-b fit, data build, checks, UQ (launch-time copy); original <home>/ScientificRuns/crni-paper-fit-20261106/code_used/step4c_b_hingefloor/model2.py'}
      - {path: assessments/crni-paper-fit-step4c-b/code/scripts/pd4.py, sha256: c9261d79490b353510d5c9815e1b0f73833f35eb37a308bdb3fe96844f5310a4, storage_class: local, role: 'step 4c-b fit, data build, checks, UQ (launch-time copy); original <home>/ScientificRuns/crni-paper-fit-20261106/code_used/step4c_b_hingefloor/pd4.py'}
      - {path: assessments/crni-paper-fit-step4c-b/code/scripts/per_dataset.py, sha256: 9afecb92069e98a777e5f22080834ace88133fc67fadda89616ca4ccdd302600, storage_class: local, role: 'step 4c-b fit, data build, checks, UQ (launch-time copy); original <home>/ScientificRuns/crni-paper-fit-20261106/code_used/step4c_b_hingefloor/per_dataset.py'}
      - {path: assessments/crni-paper-fit-step4c-b/code/scripts/physics.py, sha256: aaeb1a663ef0156486b6e73e866f646ff8fc2f9b08b5d43e8b1a604dbd38ca23, storage_class: local, role: 'step 4c-b fit, data build, checks, UQ (launch-time copy); original <home>/ScientificRuns/crni-paper-fit-20261106/code_used/step4c_b_hingefloor/physics.py'}
      - {path: assessments/crni-paper-fit-step4c-b/code/scripts/build_data.py, sha256: c9b51c7d218a61aa22ef42330b520c11ef5c7b2ef5c7d84971b8f279471aea8d, storage_class: local, role: 'data build upstream of step 4c-b; original <home>/ScientificRuns/crni-paper-fit-20261106/scripts/build_data.py'}
      - {path: assessments/crni-paper-fit-step4c-b/code/scripts/build_hinge.py, sha256: daac454ccc1f0aa97390795d26b7d5e69e64c713fa04ad26f2fb59c5cdd902ba, storage_class: local, role: 'data build upstream of step 4c-b; original <home>/ScientificRuns/crni-paper-fit-20261106/scripts/build_hinge.py'}
      - {path: assessments/crni-paper-fit-step4c-b/code/scripts/build_hinge_observed.py, sha256: e0bd85087e95c509605d56e6cd07c31d37944d3b72f69f58e831f35870d14811, storage_class: local, role: 'data build upstream of step 4c-b; original <home>/ScientificRuns/crni-paper-fit-20261106/scripts/build_hinge_observed.py'}
      - {path: assessments/crni-paper-fit-step4c-b/code/scripts/build_tiers.py, sha256: ab36123c0a3c7050f52c433bd24e195a4b65ff8e106efe53087050259734d518, storage_class: local, role: 'data build upstream of step 4c-b; original <home>/ScientificRuns/crni-paper-fit-20261106/scripts/build_tiers.py'}
      - {path: assessments/crni-paper-fit-step4c-b/code/scripts/build_tiers2.py, sha256: 496e5155081c8e5b5b668c6e1ac455f8f2a879f07fa193371f785e2912cf3cf6, storage_class: local, role: 'data build upstream of step 4c-b; original <home>/ScientificRuns/crni-paper-fit-20261106/scripts/build_tiers2.py'}
      - {path: assessments/crni-paper-fit-step4c-b/code/scripts/data_consistency.py, sha256: 1d46efa73a8074a1dda9e7f023e21feec99a9dfcee59e37452c550493ee2b011, storage_class: local, role: 'data build upstream of step 4c-b; original <home>/ScientificRuns/crni-paper-fit-20261106/scripts/data_consistency.py'}
      - {path: assessments/crni-paper-fit-step4c-b/code/scripts/model.py, sha256: 5c470aa6424c760a648937bdc10628d1c49e48bc0f9db6671aaee2fc8a581068, storage_class: local, role: 'data build upstream of step 4c-b; original <home>/ScientificRuns/crni-paper-fit-20261106/scripts/model.py'}
      - {path: assessments/crni-paper-fit-step4c-b/code/scripts/fit.py, sha256: 3a4e10dc76023d40a7a17d2e7809706c3a282fd4a4275a7c6b7972843936d674, storage_class: local, role: 'data build upstream of step 4c-b; original <home>/ScientificRuns/crni-paper-fit-20261106/scripts/fit.py'}
      - {path: assessments/crni-paper-fit-step4c-b/code/scripts/make_base.py, sha256: 758be969fcd704d357245d5bea1e0a4eca626a41872069f3ee5312f6155b35c2, storage_class: local, role: 'data build upstream of step 4c-b; original <home>/ScientificRuns/crni-paper-fit-20261106/scripts/make_base.py'}
      - {path: assessments/crni-paper-fit-step4c-b/code/scripts/summarize.py, sha256: c2dcf225104497a9e6c7a020356be78e5cd2d15982390eaf8c887c571e5e67e4, storage_class: local, role: 'data build upstream of step 4c-b; original <home>/ScientificRuns/crni-paper-fit-20261106/scripts/summarize.py'}
      - {path: assessments/crni-paper-fit-step4c-b/code/scripts/style.py, sha256: 1a22f8a496912939f92ffc3f7cb0b9cb53c7f4aa8365a160f37a6c09ec3497a4, storage_class: local, role: 'figure style imported by evaluate.py; original <home>/projects/2026_arroyave_nicr_paper/scripts/style.py'}
      - {path: assessments/crni-paper-fit-step4c-b/code/records/crni-paper-fit/logs/step4c_b_hingefloor.log, sha256: d780dcc2fb1c6d4f079027d87607095692c5e2ecef9d8609927fe29b91576b13, storage_class: local, role: 'campaign record (frozen copy); original <home>/ScientificRuns/crni-paper-fit-20261106/logs/step4c_b_hingefloor.log'}
  - id: snapshot_addendum_1_0_0
    kind: file_set
    repository: orchid-sage (github orchid-calphad, private until release)
    path: assessments/crni-paper-fit-step4c-b/addendum-1.0.0/code/
    note: '10a kink-rule checks (kink10a.py, check10a.py, check10a_ms.py), 10c global search (run_global_crni.py) and the run-card emitter, byte copies; separate from the 0.2.0-draft snapshot, which stays frozen'
    files:
      - {path: assessments/crni-paper-fit-step4c-b/addendum-1.0.0/code/MANIFEST.json, sha256: d30619703bd06c3e3d0551ebd646e4d7174691d36555430555c2d5f543d090c2, storage_class: local, role: manifest}
  - id: snapshot_addendum_1_0_1
    kind: file_set
    repository: orchid-sage (github orchid-calphad, private until release)
    path: assessments/crni-paper-fit-step4c-b/addendum-1.0.1/code/
    note: 'plan fixes of 1.0.1: physics.py 1.0.1 (staged Cahn input; no other change), pick10a.py (10a pick by the rule and its comparison) and thermo_compare.py (thermochemistry at the pick); staged after the 0.2.0-draft snapshot and the 1.0.0 addendum, both frozen'
    files:
      - {path: assessments/crni-paper-fit-step4c-b/addendum-1.0.1/code/MANIFEST.json, sha256: d9a3136c40c62d3cfcbb8a9e2e9715c6c61e0592f7e2ddc8ba692d46213cf84c, storage_class: local, role: manifest}
      - {path: assessments/crni-paper-fit-step4c-b/addendum-1.0.1/code/scripts/physics.py, sha256: d9711402194a31df4d2ea5b127a63e127944dbf8e977651c305b103aa9848830, storage_class: local, role: 'physics checks, 1.0.1 code version (input path only)'}
      - {path: assessments/crni-paper-fit-step4c-b/addendum-1.0.1/code/scripts/thermo_compare.py, sha256: 4a98e8e8b0a9b40deb9ef49ceb508d2a236ecaba9fae1a9ce2233805bb4761d7, storage_class: local, role: 'thermochemistry comparison at the 10a pick (new in 1.0.1)'}
      - {path: assessments/crni-paper-fit-step4c-b/addendum-1.0.1/code/scripts/pick10a.py, sha256: 6f1f173bd62ba8c1489c999c6af4c2922bd6a36675ccc612e59be2703297dff2, storage_class: local, role: '10a pick by the rule and its comparison (new in 1.0.1)'}
  - id: snapshot_addendum_1_0_3
    kind: file_set
    repository: orchid-sage (github orchid-calphad, private until release)
    path: assessments/crni-paper-fit-step4c-b/addendum-1.0.3/code/
    note: 'Q40 fix of 1.0.3: model3.py (no-CRNI2 database in memory; fail-closed record check), fit3.py, laplace3.py, run_global_crni2.py (model3 instead of model2) and check10a_ms2.py (re-evaluation mismatch > 1e-6 fails the check); originals in <home>/ScientificRuns/crni-paper-fit-20261106/scripts/ (new files; the frozen versions there are unchanged); staged after the 0.2.0-draft snapshot and the 1.0.0 and 1.0.1 addenda, all frozen'
    files:
      - {path: assessments/crni-paper-fit-step4c-b/addendum-1.0.3/code/MANIFEST.json, sha256: f28647b6ee489653bff2554b52ae25d8b5a098228bab74c35e8fae4cba91d471, storage_class: local, role: manifest}
      - {path: assessments/crni-paper-fit-step4c-b/addendum-1.0.3/code/scripts/model3.py, sha256: a326d108139548ef15d7186f7efa4ba67c12d7346d17f59810027093ae9d2d66, storage_class: local, role: 'objective module of 1.0.3 (model2 + in-memory no-CRNI2 database + fail-closed record check)'}
      - {path: assessments/crni-paper-fit-step4c-b/addendum-1.0.3/code/scripts/fit3.py, sha256: c8c63705d8518f7b78080dcadcf4ba59e59f10de2d3ef47cfa5ce1da733e0274, storage_class: local, role: 'multistart (fit2 with model3)'}
      - {path: assessments/crni-paper-fit-step4c-b/addendum-1.0.3/code/scripts/laplace3.py, sha256: 9178dddb2b496462058de76743e303a3c2614e7d296a106ad9e7aad7635c513f, storage_class: local, role: 'Laplace mixture (laplace2 with model3)'}
      - {path: assessments/crni-paper-fit-step4c-b/addendum-1.0.3/code/scripts/run_global_crni2.py, sha256: 3b40a8c4ff6e7894831a00e696fdb00ccc74823047e9913acb1c6a60e2579d3d, storage_class: local, role: '10c global search (run_global_crni with model3)'}
      - {path: assessments/crni-paper-fit-step4c-b/addendum-1.0.3/code/scripts/check10a_ms2.py, sha256: f6f88d86ed7affba3fe34ed01eaec507f6973be9788fad7b07ab6fe66abac0f3, storage_class: local, role: '10a check (check10a_ms with model3; re-evaluation mismatch fails the check)'}
  - id: snapshot_steps_1_3b
    kind: git
    repository: orchid-sage (github orchid-calphad, private until release)
    commit: 94cc153
    path: assessments/crni-paper-fit-step4-s1/code/
    note: code of steps 1-3b (unchanged lineage; see crni-paper-fit-step4-s1@0.1.0-draft)
  - id: phaseforgeplus
    kind: git
    repository: <home>/src/PhaseForgePlus (local)
    commit: c66656faad884c7ed11354417bc89074665a74f3
    note: 'the spark1 copy used by the Cu-Zr fits is file-by-file identical (protocols/environment/pins/spark1_phaseforgeplus_files.sha256); the reproduce check uses the source pin below (src/ and pyproject.toml; caches, .git, tests and examples left out)'
    files:
      - {id: source_pin, path: protocols/environment/pins/spark1_phaseforgeplus_src_files.sha256, sha256: a0ab89efc7b5b19d55cc3d27678c19833c0e0198a84aec4e36cb3dd3cc7a6406, storage_class: local, role: 'PhaseForge+ source pin of the reproduce check (10 files of c66656f)'}
  - id: protocol_tools
    kind: file_set
    path: protocols/tools/
    entry_points: [orchid_reproduce.py, evaluate_states.py, build_evidence_bundle.py, tdb_header.py, run_with_fixed_date.py]
environment:
  - id: fit_env
    kind: venv
    path: <fit-env>
    python: 3.12.14
    packages: {espei: 0.8.11.dev82+g9039ea215, pycalphad: 0.11.3.dev35+g9a6939dd2, numpy: 2.5.4, scipy: 1.18.1}
    lockfile: {path: <orchid-sage>/protocols/environment/espei-pr268.lock.txt, sha256: e0138471ec8a9b1945b893c6547f212d955310491e534e89ed55e9172bdcafed, storage_class: local}
    hosts: [mac-studio]
    verify_command: <fit-python> -c "import espei; print(espei.__version__)"


overrides:
  - {parameter: mode_tolerances, value: '50 J/mol on a-terms (VV0000, VV0002, ...), 0.03 J/mol/K on b-terms (VV0001, VV0003, ...): the 10b tolerances of acceptance_target', general_default: 'null (the 10b tolerances of the specific protocol)', reason: applied as written; gives the recorded modes A_s4 and A2_s5_flat (5.92 tolerances apart), source: 'general modes step (2.1.2); fix_proof/modes_check.json', conforms: true}
  - {parameter: certainty_tiers, value: 'per excluded phase (tiers3: 10 / 50 / 100 J/mol-atom); ZPF records 100, 50 when replicated (Karmazin 550 C and Zhang at 100); observed states at confidence 1.0', general_default: certainty tiers per excluded phase (item 8), reason: applied as written, source: 'results/tiers3.json; fit_protocol item 8', conforms: true}
  - {parameter: hinge_sigma_floor, value: 'hinge sigma = max(tier, converted state uncertainty), converted at the step-4 s1 pick (build_hinge_observed.py; 868 of 878 scales raised)', general_default: 'max(tier, converted state uncertainty) at the previous accepted step', reason: 'the conversion was evaluated at the step-4 s1 pick (the then-current step-4 fit), not at the step-3b pick the fit started from', source: 'scripts/build_step4c_floor.py; results/hinge_observed_sigma.json', conforms: true}
  - {parameter: ZPF driving-force scale, value: 'per-record sigma_DF = sqrt((|dS| sigma_T)^2 + (G'''' sigma_x |dx|)^2), floored at the record tier', general_default: weights from uncertainties (item 8 per-record ZPF scale), reason: applied as written, source: results/zpf_sigma_conversion.json, conforms: true}
  - {parameter: hinge onset, value: 'smooth (softplus) onset of width sigma/5', general_default: smooth hinge (item 8), reason: applied as written, source: steps/configs/step4c_b_hingefloor.json hinge_smooth, conforms: true}
  - {parameter: kinetically limited absences, value: 'CRNI2 exclusions dropped at 17 short-anneal states below 900 K; 12 Jette/Karmazin rows below 900 K enter as metastable bcc+fcc with CRNI2 suspended (data/zpf_susp)', general_default: item 8 kinetically limited absences, reason: applied as written; recorded as a decision, source: 'steps/configs/step4c_b_hingefloor.json note; scripts/model2.py', conforms: true}
  - {parameter: phases, value: 'LIQUID, BCC_A2, FCC_A1 (disordered), CRNI2 stoichiometric 1:2 (Pt2Mo type) on SGTE fcc references; no FCC_L12; no magnetic terms', general_default: disordered unless evidence requires ordering, reason: PI decision 6 Nov (FCC_A1 only); CrNi2 is a known ordered compound, source: crni-phaseforge-20261105 PLAN.md "PI decision (6 Nov) - disordered fcc only", conforms: true}
  - {parameter: liquid temperatures, value: '2200 K (primary) and 1900 K (secondary); 864-atom check at x_Ni 0.5, 2200 K', general_default: one T just above the highest melting point, reason: 1900 K tests the temperature dependence; pure Cr crystallised at 1900 K after 82 ps and is analysed over 80 ps, source: crni-phaseforge-20261105 PLAN.md, conforms: true}
  - {parameter: prior, value: 'weak Normal prior centred at the one-shot (sd 50 kJ/mol on a-terms, 30 J/mol/K on b-terms)', general_default: none stated, reason: kept so that the Laplace step has a proper posterior (the rebuild's prior form), source: PLAN.md multistart section; scripts/model2.py, conforms: true}
  - {parameter: step-2 free set, value: '12 symbols (liquid, bcc, fcc a,b); CRNI2 a,b NOT free in step 2', general_default: every phase free (held = anchored), reason: planned before the 6 Nov rule; step 3a showed fixing CrNi2 breaks the topology; step 3b and 4c-b free it, source: steps/configs/step2_liquidus.json; PLAN.md run log, conforms: false}
  - {parameter: step-2 pick, value: s7_perturbed (converged best start of the single mode), general_default: ranker pick, reason: 'the mechanical ranker chose s2 on a 1-temperature grid difference although s2 had not converged (|g| 0.011)', source: PLAN.md run log, conforms: true}
