Repository: orchid-calphad/orchid-sage

# ORCHID-SAGE

**SAGE: Systematic Assessment of Gibbs Energies.**

*Dedicated to the memory of Larry Kaufman, the sage of CALPHAD; see [DEDICATION.md](DEDICATION.md).*

ORCHID-SAGE is a standard for CALPHAD assessments that someone else, a person or a machine, can regenerate from their
inputs. An assessment is described by a **general protocol** (the method, `protocols/general/`) and a **specific
protocol** that instantiates it for one system (`protocols/specific/`). Every input is named by its SHA-256, every run
leaves a **run card** (`protocols/run_cards/`), every judgement is a recorded decision, and a **reproduction tool**

File: protocols/specific/crni-paper-fit-step4c-b@1.0.2.yaml (part 2 of 2)
# Specific protocol (Y32 level 2) for ONE artifact: the Cr-Ni TDB picked as step 4 on 6 Nov 2026 by the PI (step4c-b, start s4,
  digest_source: {path: <orchid-sage>/protocols/run_cards/crni-step4c_b_hingefloor.json, sha256: 6abdca1d7a0717962c4c3c76bf9a4a9ad8048b10d945ba238bc1ed7beb81d86c, storage_class: local}
  result_sha256: dac8043938d25f42611f0e287819ccce4a1abb67f7f22cfe089c3d97998b054e
  exclusions:
    - {what: Hao Fig. 16 boundary marks (CrNi2 + fcc and bcc + fcc), reason: 'single-reader figure marks; CrNi2 composition spread 0.65-0.76 against a stoichiometric model', source: PLAN.md step-4 exclusions paragraph}
    - {what: ORCHID model-class CrNi2 temperatures 807/820/863 K, reason: calculated stays out, source: PLAN.md}
    - {what: L1_2 / L1_0 / D0_22 ordered fcc cells, reason: 'computed, NOT USED (PI 6 Nov: disordered FCC_A1 only)', source: crni-phaseforge-20261105 results/NOT_USED.md}
    - {what: CRNI2 exclusions at 17 short-anneal states below 900 K, reason: 'kinetically limited absences (PI 6 Nov, item 8): another source reports CrNi2 there', source: steps/configs/step4c_b_hingefloor.json}
  interpretations:
    - {what: BCC_A2 exclusions at 17 Pugliese 1970 activity states, label: 'phase from the same paper''s Table III gamma limits (Table II prints no phase per row); assumed', source: scripts/build_hinge.py; build_hinge_complete.py}
    - {what: fcc Curie-temperature marks (Hao Fig. 13(a)) as single-phase fcc states at T >= 298.15 K, label: 'expected FCC_A1; penalize BCC_A2, CRNI2, LIQUID; single reader', source: scripts/build_hinge.py}
    - {what: CrNi2 ordering at 863 K, record_ids: [ORC-X3KVP7D3PO], label: 'ZPF CRNI2 (x 2/3) + FCC_A1 at zero phase fraction; CRNI2 excluded above it', source: scripts/build_data.py; scripts/build_hinge_complete.py}
    - {what: eutectic 1618 K, record_ids: [ORC-SV7H3CNRYS], label: three-phase ZPF with the printed compositions, source: scripts/build_data.py}
    - {what: partial tie-lines of set E, label: '(i) known phase + (ii) ZPF vertex pair with a null partner composition (fit_protocol 0.4a)', source: scripts/build_data.py}
    - {what: 12 Jette/Karmazin rows below 900 K, label: 'metastable bcc + fcc with CRNI2 suspended (data/zpf_susp, evaluated without CRNI2)', source: scripts/model2.py; scripts/build_step4c_v2.py}
  single_reader_flags:
    - {what: CrNi2 ordering record, record_ids: [ORC-X3KVP7D3PO], note: 'single reader, not yet accepted; enters labelled (PI 6 Nov: second reading before release, not before fitting)'}
    - {what: fcc Curie marks of Hao Fig. 13(a), note: single reader; enters labelled}
    - {what: Pugliese gamma assignments, note: inference from Table III limits; PI to confirm as data}

run_sequence:
  - {run_id: crni-oneshot-solids-liquid, step: staged_relax, status: accepted, run_card: {path: <orchid-sage>/protocols/run_cards/crni-oneshot-solids-liquid.json, sha256: e83021e6d8f76c0995b11c590224df14f47b591910247899d82c1b82ed48374e, storage_class: local}, summary: 'solids both potentials, 128-atom SQS over the whole range; liquid 100 ps at 1900/2200 K; ideal-mixing check passed'}
  - {run_id: crni-oneshot-build, step: build_oneshot_tdb, status: accepted, run_card: {path: <orchid-sage>/protocols/run_cards/crni-oneshot-build.json, sha256: b4eb7593d5ecf0524218e2ff74b189c5f4cf4f8995e4ab0b130a8178766dd894, storage_class: local}, summary: one-shot TDBs with and without S_ex; VV base}
  - {run_id: crni-data-build, step: build_datasets, status: accepted, summary: 'build_data.py, build_hinge.py, data_consistency.py (steps 2-3b inputs; outputs hashed via the step run cards)'}
  - {run_id: crni-step1_oneshot, step: oneshot_diagram, status: accepted, run_card: {path: <orchid-sage>/protocols/run_cards/crni-step1_oneshot.json, sha256: db87872065cd1f7358f81b7e78e4ccde8b6612f38ac6eeb17dff6c9de193fdf6, storage_class: local}, summary: 'Cr-rich fcc too stable; liquid down only to 1730 K; CrNi2 to 1156 K; pure elements exact'}
  - {run_id: crni-step2_liquidus, step: fit_liquidus, status: accepted, starts: 9, pick: s7_perturbed, start_from: crni-step1_oneshot, run_card: {path: <orchid-sage>/protocols/run_cards/crni-step2_liquidus.json, sha256: 14597a3cdfdf0a0eaf35cc996abe0730fd5d3b9bfb1daf40486d82aad81307f8, storage_class: local}, summary: 'one mode (logpost -1703.68); eutectic 1616 K; CrNi2 (not free) to 1664 K'}
  - {run_id: crni-step3_thermo, step: fit_thermo, status: failed, starts: 8, pick: s4_perturbed, start_from: crni-step2_liquidus, run_card: {path: <orchid-sage>/protocols/run_cards/crni-step3_thermo.json, sha256: 63cd15cad2617ed84a815a6e30609cf33a2fc7cc5a34993e8816f174b18cfb84, storage_class: local}, summary: 'CRNI2 fixed: CrNi2 stable to 1828 K above the liquidus; reported, not continued'}
  - {run_id: crni-step3b_thermo_crni2free, step: fit_thermo, status: accepted, starts: 8, pick: s1_perturbed, start_from: crni-step2_liquidus, run_card: {path: <orchid-sage>/protocols/run_cards/crni-step3b_thermo_crni2free.json, sha256: c175574c89f0c6b26364b28797f0f9da1a10bf67980b510ead4d21c377fd57c7, storage_class: local}, summary: 'CRNI2 free, anchored at sigma 9.7 kJ: one mode in 7/8; eutectic 1626 K; CrNi2 top 1074 K'}
  - {run_id: crni-step4_solid, step: fit_solid, status: superseded, starts: 8, pick: s1_perturbed, start_from: crni-step3b_thermo_crni2free, run_card: {path: <orchid-sage>/protocols/run_cards/crni-step4_solid.json, sha256: fe424cea8c2666838869370bcd22025e6ee5bb56ec68c40fc1b691a161e4775b, storage_class: local}, summary: 'the 0.1.0-draft pick (CrNi2 top 780 K)', superseded_by: crni-step4c_b_hingefloor, superseded_because: 'PI 6 Nov: step4c-b (hinge floor) is the step-4 pick'}
  - {run_id: crni-step4c-data-build, step: build_datasets, status: accepted, summary: 'build_hinge_complete.py, build_tiers3.py, build_zpf_sigma.py, build_hinge_observed.py, build_step4c_v2.py, build_step4c_floor.py: data/{liq_c,solid_c,zpf_susp,oneshot_relax}, data/hinge/step4c_hinge_floor.json (no run cards; every output hashed in the step-4c-b run card)'}
  - {run_id: crni-step4c_b_hingefloor, step: fit_solid, status: accepted, starts: 8, pick: s4_perturbed, start_from: crni-step3b_thermo_crni2free, run_card: {path: <orchid-sage>/protocols/run_cards/crni-step4c_b_hingefloor.json, sha256: 6abdca1d7a0717962c4c3c76bf9a4a9ad8048b10d945ba238bc1ed7beb81d86c, storage_class: local}, summary: 'logpost -5657.2886; 8 of 8 starts converged (|g|_q 4.5e-05 to 9.9e-04, all < 1e-3; 10a with the kink rule (PI 6 Nov): 8 of 8 smooth, each also kink-stationary (0 violations in 46 directions x 3 steps); on-boundary data points: 8 ZPF vertices (Jenkins 1937, Svechnikov 1962; 11 at s5), |r|/sigma <= 0.007; no failed equilibria; results/check10a_step4c_b_hingefloor.json) in one mode (spread 4.5e-03); eutectic 1614 K, CrNi2 top 860 K'}
  - {run_id: crni-step3b-check10a, step: pick_thermo, status: accepted, start_from: crni-step3b_thermo_crni2free, run_card: {path: <orchid-sage>/protocols/run_cards/crni-step3b-check10a.json, sha256: a67d38c7b6f8038825eec807479bf3a04e6699aff1508406e6a4d7546a74a8ce, storage_class: local}, summary: '10a with the kink rule: 0 smooth / 3 kink / 5 not stationary on each of three start sets (original, polished Studio, polished spark1); pick s1_perturbed in all three; original s1 = start TDB of step 4c-b; 5 on-boundary data points, |r|/sigma <= 0.70; no failed equilibria'}
  - {run_id: crni-step4c_b-check10a, step: pick_solid, status: accepted, start_from: crni-step4c_b_hingefloor, run_card: {path: <orchid-sage>/protocols/run_cards/crni-step4c_b-check10a.json, sha256: cfd88959ae9362ee20954e5a7952607a41e456f02173480c0793d9e15381be69, storage_class: local}, summary: '8 of 8 smooth on the Studio and spark1; pick s4_perturbed; gap 1.9e-9'}
  - {run_id: crni-step4c_b-10c-basin, step: fit_solid, status: accepted, start_from: crni-step4c_b-check10a, run_card: {path: <orchid-sage>/protocols/run_cards/crni-step4c_b-10c-basin.json, sha256: cc9e1bce1c7f8859c1c0a21cc0ab30cf008ff13aed8ccbda4d298d50c5159181, storage_class: local}, summary: 'basin hopping from s4, seed 7201, 1500 evaluations (budget reached, ~30 hops, 31 local solves, 0 invalid): best = s4 (+8e-12 log-units, 3.4e-5 J/mol away)'}
  - {run_id: crni-step4c_b-10c-anneal, step: fit_solid, status: accepted, start_from: crni-step4c_b-check10a, run_card: {path: <orchid-sage>/protocols/run_cards/crni-step4c_b-10c-anneal.json, sha256: e05d97d8a0d81f21e0394e6267c81dad608fa39c811846eb713efcf5fc650d7f, storage_class: local}, summary: 'dual annealing from s4, seed 7201, 1500 evaluations (budget reached, 2 local solves, median visited logpost -9573): best = s4 (+5e-12, 3.6e-5 J/mol away); pick by 10a over multistart + both global bests stays s4'}
  - {run_id: crni-step5-physics-residuals, step: physics_checks, status: accepted, start_from: crni-step4c_b_hingefloor, summary: 'results/physics_step4c_b.json, per_dataset_step4c_b_hingefloor.json (no run cards)'}
  - {run_id: crni-uq-laplace-step4c_b, step: laplace, status: accepted, start_from: crni-step4c_b_hingefloor, run_card: {path: <orchid-sage>/protocols/run_cards/crni-uq-laplace-step4c_b.json, sha256: 2b8a77f98cc8fca16eea8cedf3d2a1a4cf0ed61f1a9c9b5b143e9c0968c5f66a, storage_class: local}, summary: 'weights 0.766 / 0.234 (A_s4 / A2_s5_flat, same basin); P(accepted topology) 0.989, P(CrNi2 within 25 K of 863 K) 0.871'}

acceptance_target:
  text: >-
    Reproduced when (1) the deterministic files (data/<group>/, data/hinge/step4c_hinge_floor.json, configs) are byte-identical to the
    hashes in the step-4c-b run card; (2) rerunning step 4c-b from the step-3b pick with the same build gives a 10a pick (named by the rule - eligible
    starts, then the objective - never by its start label) with logpost within 0.01 of -5657.2886, eligible under 10a (smooth or
    kink-stationary), judged by its predictions (PI 6 Nov 2026, "this is too strict"); its parameters are compared with 50 J/mol (a-terms) and
    0.03 J/mol/K (b-terms) (fit_protocol 10b) and reported as a note, the flat directions of the basin (where the recorded minima A_s4
    and A2_s5_flat differ by more than these tolerances) as undetermined; start and mode labels, cache files, timestamps and environment
    details that do not change a prediction are notes, never failures; byte checks only for data identity (staged inputs, evidence bundle,
    evaluated states); (2b) 10c from
    the rerun's 10a pick (seed 7201, 1500 evaluations per method) finds no point more than 0.01 above it; (3) the reproduced diagram over 600-2200 K has the
    same phase sequence on heating at every x of a 0.01 grid, eutectic within 2 K of 1614 K and CrNi2 top within 2 K of
    860 K (pd4 grid, 2 K steps); (4) pure elements exact; (4b) thermochemistry at the 10a pick: every data/thermo dataset with rms residual/sigma within 0.1 of the recorded pick; (5) the Laplace mixture weight of the main mode within 0.01 and
    P(accepted topology) within 0.03 with new draws.
  tolerances:
    - {quantity: logpost of the s4 start, rule: absolute, value: 0.01, unit: log-units}
    - {quantity: best logpost of each 10c run, rule: absolute, value: 0.01, unit: log-units, note: 'no better optimum beyond the tolerance'}
    - {quantity: fitted a-terms of the pick (J/mol), rule: absolute, value: 50, unit: J/mol, note: 'fit_protocol 10b; reported as a note, not in the verdict (PI 6 Nov); flat directions undetermined'}
    - {quantity: fitted b-terms of the pick, rule: absolute, value: 0.03, unit: J/mol/K, note: 'fit_protocol 10b; reported as a note, not in the verdict (PI 6 Nov); flat directions undetermined'}
    - {quantity: eutectic and CrNi2 top temperatures, rule: absolute, value: 2, unit: K}
    - {quantity: phase sequence on heating 600-2200 K on a 0.01 grid, rule: categorical_identical}
    - {quantity: 'thermochemistry: rms residual/sigma of each data/thermo dataset at the 10a pick', rule: absolute, value: 0.1, note: 'a tenth of each dataset''s own uncertainty (agent choice, labelled; 1.0.0 spark1 rerun: |delta z| <= 0.022)'}
    - {quantity: Laplace mixture weight of the main mode, rule: absolute, value: 0.01}
    - {quantity: P(accepted topology) from 1000 new draws, rule: absolute, value: 0.03}
  reference_values:
    logpost: -5657.288636859774
    grad_norm_q: 4.5368712701211385e-05
    T_eutectic_K: 1614
    T_CrNi2_top_K: 860
    mixture_weights: {A_s4: 0.7661, A2_s5_flat: 0.2339}
    P_ok_strict: 0.989
    P_CrNi2_within_25K_of_863: 0.871
    source: steps/step4c_b_hingefloor/evaluation.json, multistart.json, results/uq/laplace_step4c_b.json, results/uq/classified_mixture_draws_step4c_b.json

reproduce:
  command: 'python3 protocols/tools/orchid_reproduce.py protocols/specific/crni-paper-fit-step4c-b@1.0.2.yaml --root NEW_DIR --python PY --pfp PFP_SRC --nproc 4 --report REPORT.json (REPRODUCE.md)'
  byte_identical_expected: [data/<group>/*.json and data/hinge/step4c_hinge_floor.json as in the step-4c-b run card, every run card conversion]
  not_reproducible:
    - 'Steps 1-3b: reproduced by crni-paper-fit-step4-s1@0.1.0-draft (unchanged); the step-3b pick does not meet 10a and its intermediate pick is machine-dependent (Q36, Q39); this plan starts from the frozen step-3b pick TDB in the bundle'
    - 'MLIP solids and liquid MD on the GPU (spark1): within the tolerances only; container digest not recorded'
    - '10c on another machine: the scipy streams are seeded, but the objective differs in the last digits across architectures, so the global trajectories are compared by their best objective, not evaluation by evaluation'
    - 'Restricted inputs (two private exports) cannot be redistributed; a third party needs the ORCHID records they produce (ORC ids listed) or the papers'
  independent_rerun: 'scripted rerun on spark1 from this document: protocols/reproduce/crni-paper-fit-step4c-b-1.0.2-spark1/ (1.0.1 in protocols/reproduce/crni-paper-fit-step4c-b-1.0.1-spark1/, 1.0.0 in protocols/reproduce/crni-paper-fit-step4c-b-1.0.0-spark1/)'
  stage:
    manifests: [assessments/crni-paper-fit-step4c-b/code/MANIFEST.json, assessments/crni-paper-fit-step4c-b/addendum-1.0.0/code/MANIFEST.json, assessments/crni-paper-fit-step4c-b/addendum-1.0.1/code/MANIFEST.json, assessments/crni-paper-fit-step4c-b/evidence/MANIFEST@1.1.0.json]
    copy: {assessments/crni-paper-fit-step4c-b/code/scripts: scripts, assessments/crni-paper-fit-step4c-b/addendum-1.0.0/code/scripts: scripts, assessments/crni-paper-fit-step4c-b/addendum-1.0.1/code/scripts: scripts, assessments/crni-paper-fit-step4c-b/evidence/files/oneshot_relax: data/oneshot_relax, assessments/crni-paper-fit-step4c-b/evidence/files/liq_c: data/liq_c, assessments/crni-paper-fit-step4c-b/evidence/files/solid_c: data/solid_c, assessments/crni-paper-fit-step4c-b/evidence/files/zpf_susp: data/zpf_susp, assessments/crni-paper-fit-step4c-b/evidence/files/thermo: data/thermo, assessments/crni-paper-fit-step4c-b/evidence/hinge: data/hinge, assessments/crni-paper-fit-step4c-b/evidence/model_inputs/tdb: tdb, assessments/crni-paper-fit-step4c-b/evidence/model_inputs/steps/configs: steps/configs, assessments/crni-paper-fit-step4c-b/evidence/oneshot: results}
    mkdirs: [results/uq, figures, logs, data/cache]
  environment_check: {code: 'import espei, pycalphad; print(espei.__version__, pycalphad.__version__)', expected: 0.8.11.dev82+g9039ea215 0.11.3.dev35+g9a6939dd2}
  plan:
    - id: step4c_b
      step: fit_solid
      kind: numerical
      copy: {assessments/crni-paper-fit-step4-s1/evidence/model_inputs/tdb/step1_oneshot.tdb: {to: tdb/step1_oneshot.tdb, sha256: 1df91950d34492326eb72cf58761d5b79fecc5c774ce710ce77a6cd2eb887238}}
      command: '{PY} scripts/fit2.py steps/configs/step4c_b_hingefloor.json {NPROC} 7 && {PY} scripts/evaluate.py step4c_b_hingefloor'
      env: {PYTHONPATH: '{PFP}', OMP_NUM_THREADS: '1'}
      compute: {class: cpu, estimate_s: 5600, measured: [{host: mac-studio, wall_s: 5673, source: 'run card crni-step4c_b_hingefloor (17:25:26-18:59:59 UTC, 4 workers)'}, {host: spark1, wall_s: 2109.2, source: 'protocols/reproduce/crni-paper-fit-step4c-b-1.0.0-spark1/reproduce_report.json (4 workers)'}]}
      note: 'the multistart and evaluate.py (every start TDB); its predictions are judged at the 10a pick (item check10a), not at a start label (1.0.0 checked [start=s4_perturbed] here)'
    - id: check10a
      step: pick_solid
      kind: numerical
      copy: {assessments/crni-paper-fit-step4c-b/evidence/artifact/step4c_b_hingefloor_pick.tdb: {to: reference/step4c_b_hingefloor_pick.tdb, sha256: 3692243331691fd6f48921a805f77ef136a280be8e23a0e454685eb4853f7b78}, assessments/crni-paper-fit-step4c-b/evidence/reference_outputs/results/uq/modes_step4c_b.json: {to: reference/modes_step4c_b.json, sha256: a1e7f9f23fe8a90df761067ee4e8a00d4ea0ed80f1721751d146e5af6efede6f}}
      command: '{PY} -u scripts/check10a_ms.py steps/configs/step4c_b_hingefloor.json steps/step4c_b_hingefloor/multistart.json results/check10a_rerun.json {NPROC} model2 && {PY} -I scripts/pick10a.py results/check10a_rerun.json steps/step4c_b_hingefloor/evaluation.json steps/step4c_b_hingefloor reference/step4c_b_hingefloor_pick.tdb reference/modes_step4c_b.json results/pick10a_rerun.json tdb/step4c_b_hingefloor_pick10a.tdb results/pick10a_start.txt 50 0.03'
      env: {PYTHONPATH: '{PFP}', OMP_NUM_THREADS: '1'}
      compute: {class: cpu, estimate_s: 1500, measured: [{host: spark1, wall_s: 2800, source: 'run card crni-step4c_b-check10a (2 workers)'}, {host: spark1, wall_s: 1140.6, source: 'protocols/reproduce/crni-paper-fit-step4c-b-1.0.0-spark1/reproduce_report.json (4 workers)'}]}
      expected: {result: pass, reason: 'the 10a pick (by the rule; s4 on the Studio, s1 in the 1.0.0 spark1 rerun, both mode A) reproduces the recorded objective, eutectic and CrNi2 top; parameters (10b comparison, flat directions undetermined), start and mode labels and the TDB text are notes in results/pick10a_rerun.json, never failures (PI 6 Nov)'}
      expect:
        - {rule: json_tol, path: results/pick10a_rerun.json, json_path: pick_logpost, reference_value: -5657.288636859774, abs_tol: 0.01}
        - {rule: json_equal, path: results/pick10a_rerun.json, json_paths: [pick_eligible], reference_value: true}
        - {rule: json_tol, path: results/pick10a_rerun.json, json_path: T_liquid_min, reference_value: 1614, abs_tol: 2}
        - {rule: json_tol, path: results/pick10a_rerun.json, json_path: T_CrNi2_max, reference_value: 860, abs_tol: 2}
    - id: global_10c
      step: global_search
      kind: numerical
      command: 'mkdir -p steps/step4c_b_hingefloor_10c && P=$(cat results/pick10a_start.txt) && ({PY} -u scripts/run_global_crni.py steps/configs/step4c_b_hingefloor.json steps/step4c_b_hingefloor/multistart.json "$P" basin 7201 1500 steps/step4c_b_hingefloor_10c/basin_7201 > logs/10c_basin.log 2>&1 & {PY} -u scripts/run_global_crni.py steps/configs/step4c_b_hingefloor.json steps/step4c_b_hingefloor/multistart.json "$P" anneal 7201 1500 steps/step4c_b_hingefloor_10c/anneal_7201 > logs/10c_anneal.log 2>&1; wait)'
      env: {PYTHONPATH: '{PFP}', OMP_NUM_THREADS: '1'}
      compute: {class: cpu, estimate_s: 7000, measured: [{host: spark1, wall_s: 6705, source: 'run cards crni-step4c_b-10c-basin/anneal (in parallel)'}, {host: spark1, wall_s: 5847.4, source: 'protocols/reproduce/crni-paper-fit-step4c-b-1.0.0-spark1/reproduce_report.json'}]}
      expected: {result: pass, reason: 'from the 10a pick (results/pick10a_start.txt, written by item check10a): no better optimum than the recorded pick beyond 0.01 log-units'}
      expect:
        - {rule: json_tol, path: steps/step4c_b_hingefloor_10c/basin_7201/status.json, json_path: best_logpost, reference_value: -5657.288636859766, abs_tol: 0.01}
        - {rule: json_tol, path: steps/step4c_b_hingefloor_10c/anneal_7201/status.json, json_path: best_logpost, reference_value: -5657.288636859768, abs_tol: 0.01}
    - id: evaluate_states
      step: evaluate_states
      kind: deterministic
      cwd: evaluate
      copy: {assessments/crni-paper-fit-step4c-b/evidence/artifact/step4c_b_hingefloor_pick.tdb: {to: evaluate/step4c_b_hingefloor_pick.tdb, sha256: 3692243331691fd6f48921a805f77ef136a280be8e23a0e454685eb4853f7b78}, assessments/crni-paper-fit-step4c-b/evidence/states@1.1.0.json: {to: evaluate/states@1.1.0.json, sha256: b2a93c9de507ee9bae1e463df61dc4b7269a8eaa8017a45c0f710948012988a2}, assessments/crni-paper-fit-step4c-b/evidence/states_evaluated@1.1.0.json: {to: reference/states_evaluated@1.1.0.json, sha256: e24d0853de4ad38f1992f8dd1b669d55843ff08c556706308bbeffdb3e4f50ad}}
      command: '{PY} -I {REPO}/protocols/tools/evaluate_states.py step4c_b_hingefloor_pick.tdb states@1.1.0.json states_evaluated@1.1.0.json --nproc 4'
      expected: {result: pass, reason: deterministic}
      expect:
        - {rule: files_equal, path: evaluate/states_evaluated@1.1.0.json, reference_path: reference/states_evaluated@1.1.0.json}
    - id: phase_sequence
      step: final_pick
      kind: deterministic
      copy: {assessments/crni-paper-fit-step4c-b/evidence/artifact/step4c_b_hingefloor_pick.tdb: {to: reference/step4c_b_hingefloor_pick.tdb, sha256: 3692243331691fd6f48921a805f77ef136a280be8e23a0e454685eb4853f7b78}}
      command: '{PY} -I {REPO}/protocols/tools/phase_sequence.py crni tdb/step4c_b_hingefloor_pick10a.tdb phase_sequence_rerun.json && {PY} -I {REPO}/protocols/tools/phase_sequence.py crni reference/step4c_b_hingefloor_pick.tdb phase_sequence_reference.json'
      expected: {result: pass, reason: 'acceptance target - identical phase order on heating at every x of a 0.01 grid, transition temperatures within 10 K (two grid steps); at the 10a pick (item check10a)'}
      expect:
        - {rule: sequence_equal, path: phase_sequence_rerun.json, reference_path: phase_sequence_reference.json, abs_tol: 10}
    - id: pure_elements
      step: physics_checks
      kind: deterministic
      copy: {assessments/crni-paper-fit-step4c-b/evidence/model_inputs/cr-ni-coherent/results.json: {to: inputs/cr-ni-coherent/results.json, sha256: c7d7369ef5944b00bfe1da81b7c6a99958a604814e096ae34f2b91d338b70255}}
      command: '{PY} scripts/physics.py tdb/step4c_b_hingefloor_pick10a.tdb results/physics_rerun.json'
      env: {PYTHONPATH: '{PFP}'}
      expected: {result: pass, reason: 'acceptance target - pure elements equal SGTE (unary limits exact); at the 10a pick; Cahn inputs from the staged copy (physics.py 1.0.1)'}
      expect:
        - {rule: json_equal, path: results/physics_rerun.json, json_paths: [unary.ok], reference_value: true}
        - {rule: json_equal, path: results/physics_rerun.json, json_paths: [unary.CR.stable_below_Tm], reference_value: BCC_A2}
        - {rule: json_equal, path: results/physics_rerun.json, json_paths: [unary.NI.stable_below_Tm], reference_value: FCC_A1}
    - id: thermochemistry
      step: per_dataset
      kind: numerical
      copy: {assessments/crni-paper-fit-step4c-b/evidence/reference_outputs/results/per_dataset_step4c_b_hingefloor.json: {to: reference/per_dataset_step4c_b_hingefloor.json, sha256: 4805d18b35097dd8b5c616e803ddfbf12cd276af3594836ce8684a8ae5b7dac3}, assessments/crni-paper-fit-step4c-b/addendum-1.0.1/code/scripts/thermo_compare.py: {to: scripts/thermo_compare.py, sha256: 4a98e8e8b0a9b40deb9ef49ceb508d2a236ecaba9fae1a9ce2233805bb4761d7}}
      command: '{PY} scripts/per_dataset.py tdb/step4c_b_hingefloor_pick10a.tdb results/per_dataset_rerun.json && {PY} -I scripts/thermo_compare.py results/per_dataset_rerun.json reference/per_dataset_step4c_b_hingefloor.json results/thermo_compare.json 0.1 thermo'
      env: {PYTHONPATH: '{PFP}'}
      compute: {class: cpu, estimate_s: 10, measured: [{host: mac-studio, wall_s: 3.5, source: 'test at the bundle pick, 6 Nov 2026'}]}
      expected: {result: pass, reason: 'at the 10a pick: the 22 thermochemistry datasets (data/thermo: calorimetry and activities) with rms residual within 0.1 of their own sigma of the recorded pick'}
      expect:
        - {rule: json_equal, path: results/thermo_compare.json, json_paths: [within_tol], reference_value: true}
    - id: laplace_weights
      step: laplace
      kind: numerical
      copy: {assessments/crni-paper-fit-step4c-b/evidence/reference_outputs/results/uq/modes_step4c_b.json: {to: results/uq/modes_step4c_b.json, sha256: a1e7f9f23fe8a90df761067ee4e8a00d4ea0ed80f1721751d146e5af6efede6f}}
      command: '{PY} scripts/laplace2.py steps/configs/step4c_b_hingefloor.json results/uq/modes_step4c_b.json results/uq/laplace_step4c_b.json 1000'
      env: {PYTHONPATH: '{PFP}', OMP_NUM_THREADS: '1'}
      expected: {result: pass, reason: 'acceptance target - mixture weight of the main mode within 0.01 (0.766); uses the recorded modes, so it tests the Hessian and mixture code, not the mode finding'}
      compute: {class: cpu, estimate_s: 1800}
      expect:
        - {rule: json_tol, path: results/uq/laplace_step4c_b.json, json_path: 'weights.laplace[0]', reference_value: 0.7660570156257861, abs_tol: 0.01}

dashboard:
  data: {path: <orchid-sage>/protocols/dashboards/crni-paper-fit-step4c-b-1.0.2/dashboard_data.json, sha256: 1495369f6c37315e8381fd0148131b76da7ab1bfa6a4691e8d32587708855e7c, storage_class: local}
  html: {path: <orchid-sage>/protocols/dashboards/crni-paper-fit-step4c-b-1.0.2/dashboard.html, sha256: c97564a08a1da21bd569af9ad7721b20545d80d71a1f1cdfd6ae8b78697f0dde, storage_class: local}

decision_requests:
  - id: DR-convergence-nonsmooth
    step: polish_starts
    question: 'Every step-3b start (8 of 8 on spark1, and on the Studio) stalls under polish_starts with the verified gradient at |g| 0.07-1.34; at the s0 endpoint the logpost decreases on BOTH sides of the gradient direction, linearly in the step over four decades - a kink of the ESPEI activity term (equilibrium-based chemical potentials: the derivative jumps where the stable assemblage at an activity point changes). A gradient-norm threshold cannot be met at such a point. How should convergence be judged for these objectives (e.g. a non-smooth stationarity test such as the minimum-norm element of sampled gradients in a small ball, or one-sided directional derivatives all <= 0), and does the step-4 artifact need to change? (carried from 0.1.0-draft: step 4c-b starts from the same step-3b pick; step 4c-b itself meets 10a in 8 of 8 starts) Not decided by the agent; the 10a threshold is not loosened.'
    evidence: [{path: protocols/reproduce/crni-step3b-polish-spark1/polish_report.json, sha256: 0d5b1ea2708cdf370021c3da55e946f38da674a8fe17c48d3b3cd471a7b358f8, storage_class: local}, {path: protocols/reproduce/crni-step3b-polish-spark1/diagnostics/gradient_diagnostics.json, sha256: e9f63054a5e8d125863abfd107f32abdc5188c62ebcc97d6e4738212a98f372e, storage_class: local}]
    blocks: [pick_thermo]
    status: decided
    decision_id: PI-2026-11-06-kink-rule
decisions:
  - {date: '2026-11-05', who: PI, decision: SGTE references for every end-member including fcc Cr (7.3 kJ); no inflection detection, why: compatibility with existing databases, source: crni-phaseforge-20261105 PLAN.md "PI ruling on references (5 Nov)", applies_to: [build_oneshot_tdb]}
  - {date: '2026-11-05', who: PI, decision: ordered fcc cells computed for the record; then disordered FCC_A1 only (6 Nov), why: CrNi2 is the real ordered phase; no evidence for a partitioned L1_2, source: crni-phaseforge-20261105 PLAN.md, applies_to: [build_oneshot_tdb, staged_relax]}
  - {date: '2026-11-06', who: PI, decision: bcc and fcc SQS over the whole composition range, why: each RK fit extrapolated over half the range, source: 'crni-phaseforge-20261105 PLAN.md "Extension (PI decision, 6 Nov)"', applies_to: [gen_sqs, staged_relax]}
  - {date: '2026-11-06', who: PI, decision: '"held" never means fixed: CRNI2 free in step 3b and 4, anchored by its one-shot HM_FORM at sigma 9.7 kJ', why: step 3a with CRNI2 fixed left it stable above the liquidus, source: PLAN.md run log; fit_protocol 0.1, quote: held never means fixed, applies_to: [fit_thermo, fit_solid]}
  - {date: '2026-11-06', who: agent, decision: step-2 pick s7_perturbed instead of the ranker's s2_perturbed, why: s2 not converged (|g| 0.011); the ranker's choice rested on a 1-temperature grid difference, source: PLAN.md run log, applies_to: [pick_liquidus]}
  - {date: '2026-11-06', who: PI, decision: excess electronic entropy of the liquid taken as zero (assumption), why: metallic liquid, source: PLAN.md model section; memory hong-liu-entropy-correction, applies_to: [liquid_entropy]}
  - {date: '2026-11-06', who: PI, decision: single-reader records (Curie marks; CrNi2 at 863 K) may enter the fit labelled; a second reading before release, why: avoid blocking the fit, source: memory exclusions-required-held-free, applies_to: [build_datasets, exclusions_every_state]}
  - {date: '2026-11-06', who: PI, decision: test the ZPF driving-force sigma from each record's sigma_T on Cr-Ni only (one measured change), why: CrNi2 83 K miss attributed to the default 1000 J/mol scale, source: REPORT.md open decision 1; memory exclusions-required-held-free item 3, applies_to: [fit_solid]}
  - {date: '2026-11-06', who: agent (reported to the PI), decision: 'step-4 pick = s1_perturbed (main mode; logpost -6332.2437; 4 of 8 starts)', why: 'protocol 0.3 ranking of evaluate.py; the higher-objective modes were absent in the original run; under fit_protocol 10a the same mode is picked (5 eligible starts)', source: REPORT.md Pick; steps/step4_solid/evaluation.json, applies_to: [pick_solid, final_pick]}

  - {date: '2026-11-06', who: PI, decision: 'step-4 pick = step4c-b (step4c_b_hingefloor, start s4_perturbed); the hinge floor sigma = max(tier, converted state uncertainty) adopted as a protocol rule', why: '0 of 8 starts stationary without the floor (step4c), 8 of 8 with it, one mode, CrNi2 860 K vs 863 K observed', source: 'coordinator message 6 Nov 2026; fit_protocol item 8 (commit bef0bae)', applies_to: [classify_certainty, fit_solid, pick_solid, final_pick]}
  - {date: '2026-11-06', who: PI, decision: 'per-record ZPF scale sigma_DF floored at the tier, smooth hinge onset (sigma/5), kinetically limited absences (CrNi2 suspended at short-anneal states)', why: 'Cr-Ni test: one mode in 8 of 8 starts, phase-boundary misfit halved, thermochemistry unchanged', source: 'fit_protocol item 8 (commit b31a0ca)', applies_to: [fit_solid]}
  - {date: '2026-11-06', who: PI, decision: '10a accepts kink-stationary endpoints; central FD is not a gradient; failed equilibria are failures', why: 'local kinks are inevitable (data points on model phase boundaries)', source: 'fit_protocol 10a (orchid-sage 6b8f443)', quote: local kinks are inevitable, applies_to: [pick_solid, final_pick]}
  - {date: '2026-11-06', who: agent (labelled), decision: 'step 3b not refitted: its 10a pick (s1, kink-stationary) is the TDB step 4c-b started from', why: 'pick identical on the original starts and on spark1; the Studio-polished s1 differs only in flat directions and step 4 reaches the same optimum from either step-3b pick (Q36)', source: 'REPORT.md step 3b under the new 10a', applies_to: [pick_thermo]}
  - {date: '2026-11-06', who: agent (labelled), decision: '10c adaptations: box z in [-5, 5] around s4 in the multistart scaling, L-BFGS-B local solver with <= 50 evaluations per solve, liquid convexity 600-2200 K as feasibility, objective -logpost, global runs launched from s4 before the 10a re-check of step 4c-b had finished on spark1 (the coordinator Studio check had already picked s4)', why: 'Cu-Zr scaled box; same local solver as the multistart; physics.py liquid check', source: 'PLAN.md addendum', applies_to: [fit_solid]}
  - {date: '2026-11-06', who: agent (labelled), decision: 'pick kept at s4 although the dual-annealing best is 5e-12 log-units higher', why: 'the two points are 3.6e-5 J/mol apart (rounding level; 10b tolerances 50 J/mol, 0.03 J/mol/K), both smooth under 10a; keeping s4 leaves the artifact TDB byte-identical', source: 'results/check10a_step4c_b_10c_global_bests.json', applies_to: [pick_solid, final_pick]}
  - {date: '2026-11-06', who: agent (labelled), decision: 'version 1.0.0 frozen with status draft (approval is the PI''s)', why: 'schema status approved means PI approval', source: this document, applies_to: [final_pick]}
  - {date: '2026-11-06', who: agent (labelled), decision: 'new specific protocol id crni-paper-fit-step4c-b (version 0.2.0-draft, supersedes crni-paper-fit-step4-s1@0.1.0-draft) rather than a 0.2.0 of the old id', why: 'a specific protocol names ONE artifact; the old id names the step-4 s1 TDB, which stays reproducible under its own document', source: this document, applies_to: [final_pick]}

  - {date: '2026-11-06', who: PI, decision: 'fit_protocol item 8b (0 K convex hull as low-temperature stability evidence) is not applied to Cr-Ni', why: '8b postdates the Cr-Ni freeze (1.0.0, 5bede65); the data and objective of the pick stay as frozen', source: 'coordinator brief 6 Nov 2026 for 1.0.1', quote: we dont need the convex hull rule for Cr-Ni, applies_to: [build_datasets, fit_solid]}
  - {date: '2026-11-06', who: agent (labelled), decision: 'check10a judged at the 10a pick named by the rule (check10a_ms.py; pick10a.py), not at the label s4_perturbed; global_10c starts from that pick (results/pick10a_start.txt); the step4c_b label checks ([start=s4_perturbed] logpost, topology) moved to check10a; phase_sequence and pure_elements use the 10a pick TDB (tdb/step4c_b_hingefloor_pick10a.tdb) instead of the evaluate.py ranking pick', why: 'on spark1 start s4 fell into the flat neighbour mode A2 (1.0.0 rerun, failure 1-2); the pick of this protocol is the 10a pick, which evaluate.py does not compute', source: 'protocols/reproduce/crni-paper-fit-step4c-b-1.0.0-spark1/README.md; coordinator brief 6 Nov 2026', applies_to: [pick_solid, global_search, final_pick, physics_checks]}
  - {date: '2026-11-06', who: PI, decision: 'the rerun verdict is judged by predictions only - objective, 10a pick (by rule), topology and phase sequence, eutectic and CrNi2 top, thermochemistry, pure elements and Laplace weight within tolerance; parameters in flat directions, mode and start labels, cache files, timestamps and environment details that do not change predictions are notes; environment pins cover the source files of the code that runs; strict byte checks only for data identity (staged inputs, evidence bundle, evaluated states)', why: 'the 1.0.0 spark1 rerun reproduced every prediction but the tool said FAIL', source: 'coordinator message 6 Nov 2026 (PI on the 1.0.0 rerun)', quote: this is too strict, applies_to: [pick_solid, global_search, final_pick, physics_checks, per_dataset, laplace, independent_rerun]}
  - {date: '2026-11-06', who: agent (labelled), decision: 'thermochemistry enters the plan as item thermochemistry (per_dataset.py at the 10a pick; thermo_compare.py): every data/thermo dataset of the recorded per_dataset output present with the same number of points and |delta rms_z| <= 0.1; the 10b parameter comparison and the TDB text check stay in results/pick10a_rerun.json as notes', why: 'the PI lists thermochemistry among the judged predictions; 0.1 sigma is a tenth of each dataset''s own uncertainty, above the 0.022 seen between the A and A2 modes in the 1.0.0 rerun; the staged root holds the data/thermo group only (the oneshot and ZPF groups of per_dataset.py are not staged under those names), so only thermochemistry is judged', source: 'scripts/thermo_compare.py; protocols/reproduce/crni-paper-fit-step4c-b-1.0.0-spark1/thermo_comparison_summary.json', applies_to: [per_dataset]}
  - {date: '2026-11-06', who: agent (labelled), decision: 'a parameter is undetermined at the 10b tolerance when the two recorded minima of the basin (modes_step4c_b.json, A_s4 and A2_s5_flat) differ by more than its tolerance (here bcc L0/L1 a,b, fcc L0/L1 a,b and CrNi2 b: VV0004-VV0011, VV0013); such parameters are reported, not failed; the other five must lie within 10b', why: 'operational reading of the PI rule that flat directions are reported as undetermined; the set comes from recorded data, not from the rerun', source: 'scripts/pick10a.py; coordinator brief 6 Nov 2026', applies_to: [pick_solid]}
  - {date: '2026-11-06', who: agent (labelled), decision: 'PhaseForge+ source pin = the 9 files under src/ and pyproject.toml (README, tests, examples, .git and caches left out)', why: 'the run imports src/ only; pyproject.toml names the package; the 1.0.0 check pinned the full checkout including .pytest_cache and .ruff_cache (failure 4)', source: 'protocols/environment/pins/PINS.md', applies_to: [fit_solid, pick_solid, global_search, physics_checks, laplace]}
  - {date: '2026-11-06', who: agent (labelled), decision: 'instantiate a new general version orchid-calphad-fit@2.1.0 (rationale re-pinned, 10c step global_search) instead of editing 2.0.0 in place', why: 'editing 2.0.0 changes its hash and would break the instantiates pin of the frozen 1.0.0 (and of 0.2.0-draft, step4-s1 0.1.0-draft and cuzr-oneshot-h2-s7 0.1.0-draft); versions are never edited in place', source: this document, applies_to: [global_search]}
  - {date: '2026-11-06', who: agent (labelled), decision: 'version 1.0.1 kept at status draft (approval is the PI''s)', why: 'schema status approved means PI approval', source: this document, applies_to: [final_pick]}
  - {date: '2026-11-07', who: agent (labelled), decision: 'bug fix in build_evidence_bundle.py and new evidence bundle 1.1.0 (states@1.1.0.json sha256 b2a93c9de507ee9bae1e463df61dc4b7269a8eaa8017a45c0f710948012988a2, states_evaluated@1.1.0.json sha256 e24d0853de4ad38f1992f8dd1b669d55843ff08c556706308bbeffdb3e4f50ad, MANIFEST@1.1.0.json bundle_sha256 e5a035a379c50a2d81081cf0f6ce187340b321c651da872640d9f3a4efc60483); the evaluate_states reference is states_evaluated@1.1.0.json; bundle 1.0.0 and protocol 1.0.1 kept unchanged', why: '(a) states_from_zpf took each vertex value raw and ignored its component: 183 of 496 ZPF vertices are given in x(CR), so 130 of 329 ZPF states sat at x(NI) = x(CR) (e.g. Svechnikov r011, bcc at x(CR) 0.662 placed at x(NI) 0.662); (b) a phase with an unknown vertex was placed at the record''s other composition; (c) the bundle re-derived exclusion tiers with its own classifier (526 / 343 / 9) instead of the tiers the fit read from the hinge file (673 / 186 / 19, with the PI caveats). The fit read the data and hinge files directly: the objective and the TDB do not change (hinge_sigma_used = fit sigma for 878 of 878 pairs); only the derived state files and their evaluation change (match 424 of 695, was 404). The definition of single source in item 8 stays open for the PI (the hinge tiers are kept as the fit used them)', source: 'tier mismatch report of 7 Nov 2026 (coordinator scratchpad); sage_mcp/tests/test_evidence_bundle.py', applies_to: [classify_certainty, evaluate_states]}
  - {date: '2026-11-07', who: agent (labelled), decision: 'version 1.0.2 kept at status draft (approval is the PI''s)', why: 'schema status approved means PI approval', source: this document, applies_to: [final_pick]}
  - {date: '2026-11-07', who: PI, decision: 'definition of single source in fit_protocol item 8 (exclusion certainty tiers) - ONLY the hard-coded single-source datasets, as the fit used: Pugliese & Fitterer, phases from the paper''s own Table III limits (scripts/build_tiers3.py of crni-paper-fit-20261106); a dataset is single source when it is the only report of that measurement and is designated so in the plan before fitting, with its reason; no automatic rule that a state without a second source within 3 sigma is single source', why: 'the 7 Nov tier mismatch report left the definition open (the bundle classifier used a 3-sigma-neighbour reading, the fit the Pugliese designation); the ruling confirms the tiers the fit read (bundle 1.1.0 copies them: 673 / 186 / 19, of which 149 at 50 for single source), so nothing in this protocol, its bundle or its artifact changes', source: 'coordinator brief 7 Nov 2026; fit_protocol item 8 (orchid-sage 7ba6726); orchid-calphad-fit@2.1.1', quote: 'Yes (to: only Pugliese, as the fit used)', applies_to: [classify_certainty]}
  - {date: '2026-11-07', who: PI, decision: 'crni-paper-fit-step4c-b@1.0.2 approved', why: 'the PI approved the draft of 7 Nov (commit b10db2e): 1.0.1 with the corrected evidence pins (bundle 1.1.0)', source: 'coordinator brief 7 Nov 2026', quote: 'Yes', applies_to: [final_pick]}
  - {date: '2026-11-07', who: PI, decision: 'independent rerun of 1.0.2 on spark1 with orchid_reproduce.py from a fresh root (nproc 4, as for 1.0.1), judged by predictions (rule of 6 Nov); RO-Crate of 1.0.2 built into its own directory, the 1.0.0 crate kept', why: 'every approved specific protocol carries a passing independent rerun and a crate (full reproducibility standard)', source: 'coordinator brief 7 Nov 2026 (items 3 and 4; no verbatim quote relayed)', applies_to: [independent_rerun, crate]}
  - {date: '2026-11-07', who: agent (labelled), decision: 'approval recorded in place on 1.0.2 (status draft -> approved, status_note, these decision rows and the independent_rerun pointer; nothing else changed) and instantiates kept at orchid-calphad-fit@2.1.0', why: 'the draft notes of 1.0.0-1.0.2 say the status stays draft until the PI approves, i.e. approval is a status change of the approved version, not a new version; 2.1.0 is the general version the fit and the 1.0.1 rerun ran under and its file is unchanged, so its pin still holds; moving to 2.1.1 would change this document''s content for a rationale re-pin only', source: this document, applies_to: [final_pick]}

limitations:
  - 'Thermochemistry is judged on the 22 data/thermo datasets only; the one-shot anchors and ZPF groups of per_dataset.py are not staged under their group names and are covered by the objective, the diagram and the phase sequence.'
  - 'laplace_weights uses the recorded modes (modes_step4c_b.json), so it tests the Hessian and mixture code, not the mode finding (unchanged from 1.0.0).'
  - '10a applied as revised by the PI on 6 Nov (kink rule, 6b8f443): eligibility kind smooth for all 8 starts; the directional test is coordinate, +-gradient and 16 seeded random directions only (numpy default_rng(20261106)); "within its own uncertainty" read as |residual| <= sigma of the on-boundary data point (agent reading). An earlier agent check that used central FD as a corrected gradient (results/grad_verify_step4c_b_hingefloor.json) is superseded by this rule.'
  - 'Notes, not rejections (plausibility thresholds stated before ranking): fcc one-shot enthalpies moved +14.5 (x 0.25) and +11.4 kJ (x 0.5) (> 10 kJ) while fcc calorimetry is met; bcc S_ex(0.5) +2.96 J/mol-atom/K (> 2.5); liquid S_ex Cr75Ni25 2200 K at z -3.1 (> 3u).'
  - 'Strict topology flag false only for a BCC_A2 + LIQUID sliver at 2176 K (one grid temperature, above every stated window; severity high-T only); eutectic and CrNi2 window both met.'
  - 'Step 2 CRNI2 not free (planned before the held-is-free rule). Step 3b meets 10a only through the kink rule (every endpoint is a kink); its flat directions (bcc L1, CrNi2 a/b) are undetermined at 10b tolerance across machines (Studio-polished s1 33x tolerance).'
  - '10c: dual annealing fitted only 2 local solves into 1500 evaluations (most evaluations are visiting moves across the +-5 box); basin hopping made ~30 hops before the budget, all returning to the s4 basin. No global-optimality claim.'
  - 'The hinge-floor conversion was evaluated at the step-4 s1 pick, not at the step-3b start (recorded as an override, conforms).'
  - 'Liquid S_ex at 1900 vs 2200 K inconsistent with H_mix(T) (Cp_ex -16 vs +4.8 J/mol-atom/K, 6.5 sigma at x_Ni 0.25); read as sampling/reference error; no T^2 or T ln T term.'
  - 'Possible double counting - ORCHID eutectic vs Jenkins arrests; 6 duplicate row pairs in Jette kept.'
open_questions: [Q05, Q10, Q11, Q12, Q25, Q26, Q27, Q36, Q39]
