Repository: orchid-calphad/orchid-sage

# ORCHID-SAGE

**SAGE: Systematic Assessment of Gibbs Energies.**

*Dedicated to the memory of Larry Kaufman, the sage of CALPHAD; see [DEDICATION.md](DEDICATION.md).*

ORCHID-SAGE is a standard for CALPHAD assessments that someone else, a person or a machine, can regenerate from their
inputs. An assessment is described by a **general protocol** (the method, `protocols/general/`) and a **specific
protocol** that instantiates it for one system (`protocols/specific/`). Every input is named by its SHA-256, every run
leaves a **run card** (`protocols/run_cards/`), every judgement is a recorded decision, and a **reproduction tool**

File: protocols/specific/crni-paper-fit-step4c-b@1.0.4.yaml (part 2 of 3)
# Specific protocol (Y32 level 2) for ONE artifact: the Cr-Ni TDB picked as step 4 on 6 Nov 2026 by the PI (step4c-b, start s4,
    lockfile: {path: <orchid-sage>/protocols/environment/espei-pr268.lock.txt, sha256: e0138471ec8a9b1945b893c6547f212d955310491e534e89ed55e9172bdcafed, storage_class: local}
    hosts: [mac-studio]
    verify_command: <fit-python> -c "import espei; print(espei.__version__)"


overrides:
  - {parameter: mode_tolerances, value: '50 J/mol on a-terms (VV0000, VV0002, ...), 0.03 J/mol/K on b-terms (VV0001, VV0003, ...): the 10b tolerances of acceptance_target', general_default: 'null (the 10b tolerances of the specific protocol)', reason: applied as written; gives the recorded modes A_s4 and A2_s5_flat (5.92 tolerances apart), source: 'general modes step (2.1.2); fix_proof/modes_check.json', conforms: true}
  - {parameter: certainty_tiers, value: 'per excluded phase (tiers3: 10 / 50 / 100 J/mol-atom); ZPF records 100, 50 when replicated (Karmazin 550 C and Zhang at 100); observed states at confidence 1.0', general_default: certainty tiers per excluded phase (item 8), reason: applied as written, source: 'results/tiers3.json; fit_protocol item 8', conforms: true}
  - {parameter: hinge_sigma_floor, value: 'hinge sigma = max(tier, converted state uncertainty), converted at the step-4 s1 pick (build_hinge_observed.py; 868 of 878 scales raised)', general_default: 'max(tier, converted state uncertainty) at the previous accepted step', reason: 'the conversion was evaluated at the step-4 s1 pick (the then-current step-4 fit), not at the step-3b pick the fit started from', source: 'scripts/build_step4c_floor.py; results/hinge_observed_sigma.json', conforms: true}
  - {parameter: ZPF driving-force scale, value: 'per-record sigma_DF = sqrt((|dS| sigma_T)^2 + (G'''' sigma_x |dx|)^2), floored at the record tier', general_default: weights from uncertainties (item 8 per-record ZPF scale), reason: applied as written, source: results/zpf_sigma_conversion.json, conforms: true}
  - {parameter: hinge onset, value: 'smooth (softplus) onset of width sigma/5', general_default: smooth hinge (item 8), reason: applied as written, source: steps/configs/step4c_b_hingefloor.json hinge_smooth, conforms: true}
  - {parameter: kinetically limited absences, value: 'CRNI2 exclusions dropped at 17 short-anneal states below 900 K; 12 Jette/Karmazin rows below 900 K enter as metastable bcc+fcc with CRNI2 suspended (data/zpf_susp)', general_default: item 8 kinetically limited absences, reason: applied as written; recorded as a decision, source: 'steps/configs/step4c_b_hingefloor.json note; scripts/model2.py', conforms: true}
  - {parameter: phases, value: 'LIQUID, BCC_A2, FCC_A1 (disordered), CRNI2 stoichiometric 1:2 (Pt2Mo type) on SGTE fcc references; no FCC_L12; no magnetic terms', general_default: disordered unless evidence requires ordering, reason: PI decision 6 Nov (FCC_A1 only); CrNi2 is a known ordered compound, source: crni-phaseforge-20261105 PLAN.md "PI decision (6 Nov) - disordered fcc only", conforms: true}
  - {parameter: liquid temperatures, value: '2200 K (primary) and 1900 K (secondary); 864-atom check at x_Ni 0.5, 2200 K', general_default: one T just above the highest melting point, reason: 1900 K tests the temperature dependence; pure Cr crystallised at 1900 K after 82 ps and is analysed over 80 ps, source: crni-phaseforge-20261105 PLAN.md, conforms: true}
  - {parameter: prior, value: 'weak Normal prior centred at the one-shot (sd 50 kJ/mol on a-terms, 30 J/mol/K on b-terms)', general_default: none stated, reason: kept so that the Laplace step has a proper posterior (the rebuild's prior form), source: PLAN.md multistart section; scripts/model2.py, conforms: true}
  - {parameter: step-2 free set, value: '12 symbols (liquid, bcc, fcc a,b); CRNI2 a,b NOT free in step 2', general_default: every phase free (held = anchored), reason: planned before the 6 Nov rule; step 3a showed fixing CrNi2 breaks the topology; step 3b and 4c-b free it, source: steps/configs/step2_liquidus.json; PLAN.md run log, conforms: false}
  - {parameter: step-2 pick, value: s7_perturbed (converged best start of the single mode), general_default: ranker pick, reason: 'the mechanical ranker chose s2 on a 1-temperature grid difference although s2 had not converged (|g| 0.011)', source: PLAN.md run log, conforms: true}
  - {parameter: step-3b pick, value: 's1_perturbed (campaign ranker of 6 Nov), confirmed by 10a with the kink rule (kink-stationary; pick on the original starts and on the polished starts of both machines)', general_default: 'fit_protocol 10a (smooth or kink-stationary)', reason: 'every step-3b endpoint is a kink (Q39); under the PI kink rule of 6b8f443 s1 is eligible and has the highest objective among eligible starts', source: 'results/check10a_step3b_*.json; run card crni-step3b-check10a', conforms: true}
  - {parameter: 10a boundary-point uncertainty, value: '|r| <= sigma of that residual (ZPF driving force or activity) as "within its own uncertainty"', general_default: 'each on-boundary data point within its own uncertainty of that boundary (fit_protocol 10a)', reason: 'agent operational reading (labelled); all on-boundary points have |r|/sigma <= 0.70', source: scripts/kink10a.py, conforms: true}
  - {parameter: 10c settings, value: 'basinhopping T 25, stepsize 0.05, niter 100, accept test bounds + liquid convexity 600-2200 K; dual_annealing initial_temp 5230, x0 = local best; seed 7201; 1500 value+gradient evaluations per method; z = (theta - theta_s4)/scale in [-5, 5] (+-5 kJ/mol, +-5 J/mol/K); local L-BFGS-B with the analytic gradient, <= 50 evaluations per local solve', general_default: 'fit_protocol 10c (cuzr-protocol-20261104 run_global.py, optimizer_plan.json)', reason: 'box, local solver (L-BFGS-B as the Cr-Ni multistart and orchid-automated-assessment@0.1.0) and liquid test are agent adaptations stated in PLAN.md before launch (labelled)', source: 'PLAN.md addendum; scripts/run_global_crni.py', conforms: true}
  - {parameter: accepted topology, value: 'stated in PLAN.md before ranking (bcc | bcc+CrNi2 | CrNi2 | CrNi2+fcc | fcc below T_CrNi2 in 800-930 K; eutectic 1560-1680 K; no same-phase gap; no spurious field)', general_default: R2, reason: stated before ranking, source: PLAN.md, conforms: true}
  - {parameter: plausibility thresholds, value: 'one-shot solid/compound within 10 kJ/mol-atom; |S_ex(0.5)| <= 2.5 J/mol-atom/K for bcc/fcc; liquid S_ex within 3u; thermochemistry RMSE by dataset within ~2 sigma; pure elements = SGTE', general_default: R1, reason: stated before ranking, source: PLAN.md, conforms: true}
  - {parameter: low_temperature_hull_states, value: 'not applied (no 0 K convex-hull states in the data)', general_default: 'fit_protocol 8b (0 K convex hull as low-temperature stability evidence for phases close to the hull; orchid-sage f42412e, pinned in orchid-calphad-fit@2.1.0)', reason: 'item 8b postdates the Cr-Ni freeze (1.0.0, 5bede65) and the PI ruled it out for Cr-Ni', source: 'PI 6 Nov 2026 (coordinator brief for 1.0.1)', conforms: false, kind: skip_step}
  - {parameter: liquid entropy estimator, value: 'corrected Hong-Liu chemical term (hongliu_mixing.py) + the campaign VACF estimator (pre-PR scripts)', general_default: 'MLIPentropy (PhaseForge PR #11, a08ff3e)', reason: 'the Cr-Ni liquid analysis (5-6 Nov) predates the packaged MLIPentropy; Cu-Zr validation agreed within 0.1 J/mol-atom/K', source: 'crni-phaseforge-20261105 PLAN.md; cuzr-protocol-oneshot PLAN.md Run 2 item 2', conforms: true}

evidence_selection:
  orchid: {repository: 'set E (cr-ni-rebuild-20261105, ESPEI-format Cr-Ni datasets with ORCHID-rule sigmas) + ORCHID records from private exports', commit: none (not a git checkout; every file hashed in the run card), query: 'set E files split by phase content into data/{liq_c,solid_c,zpf_susp,thermo,oneshot_relax} (step-4c build); + ORC-SV7H3CNRYS (eutectic, accepted) and ORC-X3KVP7D3PO (CrNi2 ordering, single reader)'}
  manifest: {path: <home>/ScientificRuns/crni-paper-fit-20261106/results/step4c_build.json, sha256: fea24302a699a357dbb3b04f9f17253cc60c7034c81432308213593ab52230e6, storage_class: local}
  bundle: {manifest: {path: assessments/crni-paper-fit-step4c-b/evidence/MANIFEST@1.2.0.json, sha256: 6dc2ba3713f38022682801d1dcfa808f70d2e47eae3c1e8afdcafe6cf4df12d0, storage_class: local}, states: {path: assessments/crni-paper-fit-step4c-b/evidence/states@1.2.0.json, sha256: 90c94274b933f8c9ac0ffbc6c4aa06cf4fbef139e151369947e2f6c200e98ab4, storage_class: local}, states_evaluated: {path: assessments/crni-paper-fit-step4c-b/evidence/states_evaluated@1.2.0.json, sha256: cf2c98793814d32c0b5d58a4347914e8ab9b11e7a337c43afd0154ae0b520940, storage_class: local}, bundle_sha256: 2292101a9d126fb797038990ac45205a42b158dcd51e21d741eed364b15999f6, intake: {path: assessments/crni-paper-fit-step4c-b/intake/intake_manifest@1.1.0.json, sha256: 520b8e9ab2d2fe411a6acec88a0082c5b1514fc861ba4a4cc0d49fb3ff237cd9, storage_class: local}}
  digest_source: {path: <orchid-sage>/protocols/run_cards/crni-step4c_b_hingefloor.json, sha256: 6abdca1d7a0717962c4c3c76bf9a4a9ad8048b10d945ba238bc1ed7beb81d86c, storage_class: local}
  result_sha256: dac8043938d25f42611f0e287819ccce4a1abb67f7f22cfe089c3d97998b054e
  exclusions:
    - {what: Hao Fig. 16 boundary marks (CrNi2 + fcc and bcc + fcc), reason: 'single-reader figure marks; CrNi2 composition spread 0.65-0.76 against a stoichiometric model', source: PLAN.md step-4 exclusions paragraph}
    - {what: ORCHID model-class CrNi2 temperatures 807/820/863 K, reason: calculated stays out, source: PLAN.md}
    - {what: L1_2 / L1_0 / D0_22 ordered fcc cells, reason: 'computed, NOT USED (PI 6 Nov: disordered FCC_A1 only)', source: crni-phaseforge-20261105 results/NOT_USED.md}
    - {what: CRNI2 exclusions at 17 short-anneal states below 900 K, reason: 'kinetically limited absences (PI 6 Nov, item 8): another source reports CrNi2 there', source: steps/configs/step4c_b_hingefloor.json}
  interpretations:
    - {what: BCC_A2 exclusions at 17 Pugliese 1970 activity states, label: 'phase from the same paper''s Table III gamma limits (Table II prints no phase per row); assumed', source: scripts/build_hinge.py; build_hinge_complete.py}
    - {what: fcc Curie-temperature marks (Hao Fig. 13(a)) as single-phase fcc states at T >= 298.15 K, label: 'expected FCC_A1; penalize BCC_A2, CRNI2, LIQUID; single reader', source: scripts/build_hinge.py}
    - {what: CrNi2 ordering at 863 K, record_ids: [ORC-X3KVP7D3PO], label: 'ZPF CRNI2 (x 2/3) + FCC_A1 at zero phase fraction; CRNI2 excluded above it', source: scripts/build_data.py; scripts/build_hinge_complete.py}
    - {what: eutectic 1618 K, record_ids: [ORC-SV7H3CNRYS], label: three-phase ZPF with the printed compositions, source: scripts/build_data.py}
    - {what: partial tie-lines of set E, label: '(i) known phase + (ii) ZPF vertex pair with a null partner composition (fit_protocol 0.4a)', source: scripts/build_data.py}
    - {what: 12 Jette/Karmazin rows below 900 K, label: 'metastable bcc + fcc with CRNI2 suspended (data/zpf_susp, evaluated without CRNI2)', source: scripts/model2.py; scripts/build_step4c_v2.py}
    - {what: 'exclusion basis of the 366 hinge cells', label: 'observed states (confidence 1.0, tau 100, hinge floor) as the fit applied them; the cells kept the set D/E option C label "assumed_from_diagram (option C)" (290) or "...; option C" (76) of their first build, corrected in hinge_labels/step4c_hinge_floor@1.1.0.json (old text in basis_superseded; the Pugliese and export phase assignments kept as phase_assignment); the file the fit read is unchanged', source: 'addendum-1.0.4 relabel_hinge_observed.py; protocols/reproduce/crni-paper-fit-step4c-b-1.0.4-records/hinge_relabel_proof.json'}
    - {what: 'Dench 1963, the three 50 at.% Cr HM_FORM rows (data/thermo FCC_A1 file rows 8-10; hinge cells 246-248: FCC_A1 expected, BCC_A2, CRNI2 and LIQUID excluded)', record_ids: [ORC-ULZ3WSQMGP, ORC-SX7CMLVTNV, ORC-YU2SE3QZOA], label: 'kept as fitted (single-phase FCC_A1); the second reading disagrees on the phase: the paper (p. 1288) places 49-66 at.% Cr in the two-phase range at 1265 C; the values agree (+18, +35, +47 J/mol); noted in the record (states second_reading), to be corrected in ORCHID v2027.01 (PI, 7 Nov 2026)', source: '<home>/data/private/crni-ill-second-reading-20261106/comparison.csv and README.md (restricted; hash only); second-reading ids ORC-CWXWUTWKUD, ORC-4LB5RWNK6H, ORC-DXELDQEPGJ'}
  single_reader_flags:
    - {what: CrNi2 ordering record (863 K), record_ids: [ORC-X3KVP7D3PO], note: 'single reader, not yet accepted; kept as fitted and flagged; second reading for ORCHID v2027.01 (PI 7 Nov 2026; PI 6 Nov: second reading before release, not before fitting)'}
    - {what: fcc Curie marks of Hao Fig. 13(a), note: 'single reader; kept as fitted and flagged; second reading for ORCHID v2027.01 (PI 7 Nov 2026)'}
    - {what: Pugliese gamma assignments, note: 'inference from Table III limits; single reader; kept as fitted and flagged; second reading for ORCHID v2027.01 (PI 7 Nov 2026)'}
    - {what: Dench 1963 three 50 at.% Cr rows, record_ids: [ORC-ULZ3WSQMGP, ORC-SX7CMLVTNV, ORC-YU2SE3QZOA], note: 'second reading done (not blind) and disagrees on the phase (single- vs two-phase); kept as fitted, noted in the record, corrected in ORCHID v2027.01 (PI 7 Nov 2026)'}

run_sequence:
  - {run_id: crni-oneshot-solids-liquid, step: staged_relax, status: accepted, run_card: {path: <orchid-sage>/protocols/run_cards/crni-oneshot-solids-liquid.json, sha256: e83021e6d8f76c0995b11c590224df14f47b591910247899d82c1b82ed48374e, storage_class: local}, summary: 'solids both potentials, 128-atom SQS over the whole range; liquid 100 ps at 1900/2200 K; ideal-mixing check passed'}
  - {run_id: crni-oneshot-build, step: build_oneshot_tdb, status: accepted, run_card: {path: <orchid-sage>/protocols/run_cards/crni-oneshot-build.json, sha256: b4eb7593d5ecf0524218e2ff74b189c5f4cf4f8995e4ab0b130a8178766dd894, storage_class: local}, summary: one-shot TDBs with and without S_ex; VV base}
  - {run_id: crni-data-build, step: build_datasets, status: accepted, summary: 'build_data.py, build_hinge.py, data_consistency.py (steps 2-3b inputs; outputs hashed via the step run cards)'}
  - {run_id: crni-step1_oneshot, step: oneshot_diagram, status: accepted, run_card: {path: <orchid-sage>/protocols/run_cards/crni-step1_oneshot.json, sha256: db87872065cd1f7358f81b7e78e4ccde8b6612f38ac6eeb17dff6c9de193fdf6, storage_class: local}, summary: 'Cr-rich fcc too stable; liquid down only to 1730 K; CrNi2 to 1156 K; pure elements exact'}
  - {run_id: crni-step2_liquidus, step: fit_liquidus, status: accepted, starts: 9, pick: s7_perturbed, start_from: crni-step1_oneshot, run_card: {path: <orchid-sage>/protocols/run_cards/crni-step2_liquidus.json, sha256: 14597a3cdfdf0a0eaf35cc996abe0730fd5d3b9bfb1daf40486d82aad81307f8, storage_class: local}, summary: 'one mode (logpost -1703.68); eutectic 1616 K; CrNi2 (not free) to 1664 K'}
  - {run_id: crni-step3_thermo, step: fit_thermo, status: failed, starts: 8, pick: s4_perturbed, start_from: crni-step2_liquidus, run_card: {path: <orchid-sage>/protocols/run_cards/crni-step3_thermo.json, sha256: 63cd15cad2617ed84a815a6e30609cf33a2fc7cc5a34993e8816f174b18cfb84, storage_class: local}, summary: 'CRNI2 fixed: CrNi2 stable to 1828 K above the liquidus; reported, not continued'}
  - {run_id: crni-step3b_thermo_crni2free, step: fit_thermo, status: accepted, starts: 8, pick: s1_perturbed, start_from: crni-step2_liquidus, run_card: {path: <orchid-sage>/protocols/run_cards/crni-step3b_thermo_crni2free.json, sha256: c175574c89f0c6b26364b28797f0f9da1a10bf67980b510ead4d21c377fd57c7, storage_class: local}, summary: 'CRNI2 free, anchored at sigma 9.7 kJ: one mode in 7/8; eutectic 1626 K; CrNi2 top 1074 K'}
  - {run_id: crni-step4_solid, step: fit_solid, status: superseded, starts: 8, pick: s1_perturbed, start_from: crni-step3b_thermo_crni2free, run_card: {path: <orchid-sage>/protocols/run_cards/crni-step4_solid.json, sha256: fe424cea8c2666838869370bcd22025e6ee5bb56ec68c40fc1b691a161e4775b, storage_class: local}, summary: 'the 0.1.0-draft pick (CrNi2 top 780 K)', superseded_by: crni-step4c_b_hingefloor, superseded_because: 'PI 6 Nov: step4c-b (hinge floor) is the step-4 pick'}
  - {run_id: crni-step4c-data-build, step: build_datasets, status: accepted, summary: 'build_hinge_complete.py, build_tiers3.py, build_zpf_sigma.py, build_hinge_observed.py, build_step4c_v2.py, build_step4c_floor.py: data/{liq_c,solid_c,zpf_susp,oneshot_relax}, data/hinge/step4c_hinge_floor.json (no run cards; every output hashed in the step-4c-b run card)'}
  - {run_id: crni-step4c_b_hingefloor, step: fit_solid, status: accepted, starts: 8, pick: s4_perturbed, start_from: crni-step3b_thermo_crni2free, run_card: {path: <orchid-sage>/protocols/run_cards/crni-step4c_b_hingefloor.json, sha256: 6abdca1d7a0717962c4c3c76bf9a4a9ad8048b10d945ba238bc1ed7beb81d86c, storage_class: local}, summary: 'logpost -5657.2886; 8 of 8 starts converged (|g|_q 4.5e-05 to 9.9e-04, all < 1e-3; 10a with the kink rule (PI 6 Nov): 8 of 8 smooth, each also kink-stationary (0 violations in 46 directions x 3 steps); on-boundary data points: 8 ZPF vertices (Jenkins 1937, Svechnikov 1962; 11 at s5), |r|/sigma <= 0.007; no failed equilibria; results/check10a_step4c_b_hingefloor.json) in one mode (spread 4.5e-03); eutectic 1614 K, CrNi2 top 860 K'}
  - {run_id: crni-step3b-check10a, step: pick_thermo, status: accepted, start_from: crni-step3b_thermo_crni2free, run_card: {path: <orchid-sage>/protocols/run_cards/crni-step3b-check10a.json, sha256: a67d38c7b6f8038825eec807479bf3a04e6699aff1508406e6a4d7546a74a8ce, storage_class: local}, summary: '10a with the kink rule: 0 smooth / 3 kink / 5 not stationary on each of three start sets (original, polished Studio, polished spark1); pick s1_perturbed in all three; original s1 = start TDB of step 4c-b; 5 on-boundary data points, |r|/sigma <= 0.70; no failed equilibria'}
  - {run_id: crni-step4c_b-check10a, step: pick_solid, status: accepted, start_from: crni-step4c_b_hingefloor, run_card: {path: <orchid-sage>/protocols/run_cards/crni-step4c_b-check10a.json, sha256: cfd88959ae9362ee20954e5a7952607a41e456f02173480c0793d9e15381be69, storage_class: local}, summary: '8 of 8 smooth on the Studio and spark1; pick s4_perturbed; gap 1.9e-9'}
  - {run_id: crni-step4c_b-10c-basin, step: fit_solid, status: accepted, start_from: crni-step4c_b-check10a, run_card: {path: <orchid-sage>/protocols/run_cards/crni-step4c_b-10c-basin.json, sha256: cc9e1bce1c7f8859c1c0a21cc0ab30cf008ff13aed8ccbda4d298d50c5159181, storage_class: local}, summary: 'basin hopping from s4, seed 7201, 1500 evaluations (budget reached, ~30 hops, 31 local solves, 0 invalid): best = s4 (+8e-12 log-units, 3.4e-5 J/mol away)'}
  - {run_id: crni-step4c_b-10c-anneal, step: fit_solid, status: accepted, start_from: crni-step4c_b-check10a, run_card: {path: <orchid-sage>/protocols/run_cards/crni-step4c_b-10c-anneal.json, sha256: e05d97d8a0d81f21e0394e6267c81dad608fa39c811846eb713efcf5fc650d7f, storage_class: local}, summary: 'dual annealing from s4, seed 7201, 1500 evaluations (budget reached, 2 local solves, median visited logpost -9573): best = s4 (+5e-12, 3.6e-5 J/mol away); pick by 10a over multistart + both global bests stays s4'}
  - {run_id: crni-step5-physics-residuals, step: physics_checks, status: accepted, start_from: crni-step4c_b_hingefloor, summary: 'results/physics_step4c_b.json, per_dataset_step4c_b_hingefloor.json (no run cards)'}
  - {run_id: crni-uq-laplace-step4c_b, step: laplace, status: accepted, start_from: crni-step4c_b_hingefloor, run_card: {path: <orchid-sage>/protocols/run_cards/crni-uq-laplace-step4c_b.json, sha256: 2b8a77f98cc8fca16eea8cedf3d2a1a4cf0ed61f1a9c9b5b143e9c0968c5f66a, storage_class: local}, summary: 'weights 0.766 / 0.234 (A_s4 / A2_s5_flat, same basin); P(accepted topology) 0.989, P(CrNi2 within 25 K of 863 K) 0.871'}

acceptance_target:
  text: >-
    Reproduced when (1) the deterministic files (data/<group>/, data/hinge/step4c_hinge_floor.json, configs) are byte-identical to the
    hashes in the step-4c-b run card; (2) rerunning step 4c-b from the step-3b pick with the same build gives a 10a pick (named by the rule - eligible
    starts, then the objective - never by its start label) with logpost within 0.01 of -5657.2886, eligible under 10a (smooth or
    kink-stationary), judged by its predictions (PI 6 Nov 2026, "this is too strict"); its parameters are compared with 50 J/mol (a-terms) and
    0.03 J/mol/K (b-terms) (fit_protocol 10b) and reported as a note, the flat directions of the basin (where the recorded minima A_s4
    and A2_s5_flat differ by more than these tolerances) as undetermined; start and mode labels, cache files, timestamps and environment
    details that do not change a prediction are notes, never failures; byte checks only for data identity (staged inputs, evidence bundle,
    evaluated states); (2b) 10c from
    the rerun's 10a pick (seed 7201, 1500 evaluations per method) finds no point more than 0.01 above it; (3) the reproduced diagram over 600-2200 K has the
    same phase sequence on heating at every x of a 0.01 grid, eutectic within 2 K of 1614 K and CrNi2 top within 2 K of
    860 K (pd4 grid, 2 K steps); (4) pure elements exact; (4b) thermochemistry at the 10a pick: every data/thermo dataset with rms residual/sigma within 0.1 of the recorded pick; (5) the Laplace mixture weight of the main mode within 0.01 and
    P(accepted topology) within 0.03 with new draws.
  tolerances:
    - {quantity: logpost of the s4 start, rule: absolute, value: 0.01, unit: log-units}
    - {quantity: best logpost of each 10c run, rule: absolute, value: 0.01, unit: log-units, note: 'no better optimum beyond the tolerance'}
    - {quantity: fitted a-terms of the pick (J/mol), rule: absolute, value: 50, unit: J/mol, note: 'fit_protocol 10b; reported as a note, not in the verdict (PI 6 Nov); flat directions undetermined'}
    - {quantity: fitted b-terms of the pick, rule: absolute, value: 0.03, unit: J/mol/K, note: 'fit_protocol 10b; reported as a note, not in the verdict (PI 6 Nov); flat directions undetermined'}
    - {quantity: eutectic and CrNi2 top temperatures, rule: absolute, value: 2, unit: K}
    - {quantity: phase sequence on heating 600-2200 K on a 0.01 grid, rule: categorical_identical}
    - {quantity: 'thermochemistry: rms residual/sigma of each data/thermo dataset at the 10a pick', rule: absolute, value: 0.1, note: 'a tenth of each dataset''s own uncertainty (agent choice, labelled; 1.0.0 spark1 rerun: |delta z| <= 0.022)'}
    - {quantity: Laplace mixture weight of the main mode, rule: absolute, value: 0.01}
    - {quantity: P(accepted topology) from 1000 new draws, rule: absolute, value: 0.03}
  reference_values:
    logpost: -5657.288636859774
    grad_norm_q: 4.5368712701211385e-05
    T_eutectic_K: 1614
    T_CrNi2_top_K: 860
    mixture_weights: {A_s4_perturbed: 0.7661, B_s5_perturbed: 0.2339}
    P_ok_strict: 0.989
    P_CrNi2_within_25K_of_863: 0.871
    source: steps/step4c_b_hingefloor/evaluation.json, multistart.json, results/uq/laplace_step4c_b.json, results/uq/classified_mixture_draws_step4c_b.json; mode names as in results/uq/modes_step4c_b@1.1.0.json (the 2.1.2 modes command; recorded 1.0.0 hand labels A_s4 / A2_s5_flat, same theta)

reproduce:
  command: 'python3 protocols/tools/orchid_reproduce.py protocols/specific/crni-paper-fit-step4c-b@1.0.4.yaml --root NEW_DIR --python PY --pfp PFP_SRC --nproc 4 --report REPORT.json (REPRODUCE.md)'
  byte_identical_expected: [data/<group>/*.json and data/hinge/step4c_hinge_floor.json as in the step-4c-b run card, every run card conversion]
  not_reproducible:
    - 'Steps 1-3b: reproduced by crni-paper-fit-step4-s1@0.1.0-draft (unchanged); the step-3b pick does not meet 10a and its intermediate pick is machine-dependent (Q36, Q39); this plan starts from the frozen step-3b pick TDB in the bundle'
    - 'MLIP solids and liquid MD on the GPU (spark1): within the tolerances only; container digest not recorded'
    - '10c on another machine: the scipy streams are seeded, but the objective differs in the last digits across architectures, so the global trajectories are compared by their best objective, not evaluation by evaluation'
    - 'Restricted inputs (two private exports) cannot be redistributed; a third party needs the ORCHID records they produce (ORC ids listed) or the papers'
  independent_rerun: 'AI-agent rerun through the ORCHID-SAGE MCP server from this document (the one more rerun the PI allowed on 7 Nov): protocols/reproduce/crni-paper-fit-step4c-b-1.0.4-mcp-studio/; scripted reruns of the same science on spark1: 1.0.3 in protocols/reproduce/crni-paper-fit-step4c-b-1.0.3-spark1/ (1.0.2 in protocols/reproduce/crni-paper-fit-step4c-b-1.0.2-spark1/, 1.0.1 in protocols/reproduce/crni-paper-fit-step4c-b-1.0.1-spark1/, 1.0.0 in protocols/reproduce/crni-paper-fit-step4c-b-1.0.0-spark1/)'
  stage:
    manifests: [assessments/crni-paper-fit-step4c-b/code/MANIFEST.json, assessments/crni-paper-fit-step4c-b/addendum-1.0.0/code/MANIFEST.json, assessments/crni-paper-fit-step4c-b/addendum-1.0.1/code/MANIFEST.json, assessments/crni-paper-fit-step4c-b/addendum-1.0.3/code/MANIFEST.json, assessments/crni-paper-fit-step4c-b/addendum-1.0.4/code/MANIFEST.json, assessments/crni-paper-fit-step4c-b/evidence/MANIFEST@1.2.0.json]
    copy: {assessments/crni-paper-fit-step4c-b/code/scripts: scripts, assessments/crni-paper-fit-step4c-b/addendum-1.0.0/code/scripts: scripts, assessments/crni-paper-fit-step4c-b/addendum-1.0.1/code/scripts: scripts, assessments/crni-paper-fit-step4c-b/addendum-1.0.3/code/scripts: scripts, assessments/crni-paper-fit-step4c-b/addendum-1.0.4/code/scripts: scripts, assessments/crni-paper-fit-step4c-b/evidence/files/oneshot_relax: data/oneshot_relax, assessments/crni-paper-fit-step4c-b/evidence/files/liq_c: data/liq_c, assessments/crni-paper-fit-step4c-b/evidence/files/solid_c: data/solid_c, assessments/crni-paper-fit-step4c-b/evidence/files/zpf_susp: data/zpf_susp, assessments/crni-paper-fit-step4c-b/evidence/files/thermo: data/thermo, assessments/crni-paper-fit-step4c-b/evidence/hinge: data/hinge, assessments/crni-paper-fit-step4c-b/evidence/model_inputs/tdb: tdb, assessments/crni-paper-fit-step4c-b/evidence/model_inputs/steps/configs: steps/configs, assessments/crni-paper-fit-step4c-b/evidence/oneshot/oneshot_observations.json: results/oneshot_observations.json, assessments/crni-paper-fit-step4c-b/evidence/oneshot/data_build.json: results/data_build.json, assessments/crni-paper-fit-step4c-b/evidence/oneshot_redacted/oneshot_parameters@1.1.0.json: results/oneshot_parameters.json}
    mkdirs: [results/uq, figures, logs, data/cache]
  environment_check: {code: 'import espei, pycalphad; print(espei.__version__, pycalphad.__version__)', expected: 0.8.11.dev82+g9039ea215 0.11.3.dev35+g9a6939dd2}
  plan:
    - id: step4c_b
      step: fit_solid
      kind: numerical
      copy: {assessments/crni-paper-fit-step4-s1/evidence/model_inputs/tdb/step1_oneshot.tdb: {to: tdb/step1_oneshot.tdb, sha256: 1df91950d34492326eb72cf58761d5b79fecc5c774ce710ce77a6cd2eb887238}}
      command: '{PY} scripts/fit3.py steps/configs/step4c_b_hingefloor.json {NPROC} 7 && {PY} scripts/evaluate.py step4c_b_hingefloor'
      env: {PYTHONPATH: '{PFP}', OMP_NUM_THREADS: '1'}
      compute: {class: cpu, estimate_s: 5600, measured: [{host: mac-studio, wall_s: 5673, source: 'run card crni-step4c_b_hingefloor (17:25:26-18:59:59 UTC, 4 workers)'}, {host: spark1, wall_s: 2109.2, source: 'protocols/reproduce/crni-paper-fit-step4c-b-1.0.0-spark1/reproduce_report.json (4 workers)'}]}
      note: 'the multistart (fit3.py, model3) and evaluate.py (every start TDB); its predictions are judged at the 10a pick (item check10a), not at a start label (1.0.0 checked [start=s4_perturbed] here)'
    - id: check10a
      step: pick_solid
      kind: numerical
      copy: {assessments/crni-paper-fit-step4c-b/evidence/artifact/step4c_b_hingefloor_pick.tdb: {to: reference/step4c_b_hingefloor_pick.tdb, sha256: 3692243331691fd6f48921a805f77ef136a280be8e23a0e454685eb4853f7b78}, assessments/crni-paper-fit-step4c-b/evidence/reference_outputs/results/uq/modes_step4c_b@1.1.0.json: {to: reference/modes_step4c_b@1.1.0.json, sha256: 039e3a45724238984e514141a279b8c5ad3e3b21839ce851e199a9150e56bf03}}
      command: '{PY} -u scripts/check10a_ms2.py steps/configs/step4c_b_hingefloor.json steps/step4c_b_hingefloor/multistart.json results/check10a_rerun.json {NPROC} model3 && {PY} -I scripts/pick10a2.py results/check10a_rerun.json steps/step4c_b_hingefloor/evaluation.json steps/step4c_b_hingefloor reference/step4c_b_hingefloor_pick.tdb reference/modes_step4c_b@1.1.0.json results/pick10a_rerun.json tdb/step4c_b_hingefloor_pick10a.tdb results/pick10a_start.txt 50 0.03'
      env: {PYTHONPATH: '{PFP}', OMP_NUM_THREADS: '1'}
      compute: {class: cpu, estimate_s: 1500, measured: [{host: spark1, wall_s: 2800, source: 'run card crni-step4c_b-check10a (2 workers)'}, {host: spark1, wall_s: 1140.6, source: 'protocols/reproduce/crni-paper-fit-step4c-b-1.0.0-spark1/reproduce_report.json (4 workers)'}]}
      expected: {result: pass, reason: 'the 10a pick (by the rule; s4 on the Studio, s1 in the 1.0.0 spark1 rerun, both mode A) reproduces the recorded objective, eutectic and CrNi2 top; parameters (10b comparison, flat directions undetermined), start and mode labels and the TDB text are notes in results/pick10a_rerun.json, never failures (PI 6 Nov); check10a_ms2.py exits 3 (item fails, no pick) when a re-evaluation differs from its multistart value by more than 1e-6 (Q40)'}
      expect:
        - {rule: json_tol, path: results/pick10a_rerun.json, json_path: pick_logpost, reference_value: -5657.288636859774, abs_tol: 0.01}
        - {rule: json_equal, path: results/pick10a_rerun.json, json_paths: [pick_eligible], reference_value: true}
        - {rule: json_tol, path: results/pick10a_rerun.json, json_path: T_liquid_min, reference_value: 1614, abs_tol: 2}
        - {rule: json_tol, path: results/pick10a_rerun.json, json_path: T_CrNi2_max, reference_value: 860, abs_tol: 2}
    - id: global_10c
      step: global_search
      kind: numerical
      command: 'mkdir -p steps/step4c_b_hingefloor_10c && P=$(cat results/pick10a_start.txt) && ({PY} -u scripts/run_global_crni2.py steps/configs/step4c_b_hingefloor.json steps/step4c_b_hingefloor/multistart.json "$P" basin 7201 1500 steps/step4c_b_hingefloor_10c/basin_7201 > logs/10c_basin.log 2>&1 & {PY} -u scripts/run_global_crni2.py steps/configs/step4c_b_hingefloor.json steps/step4c_b_hingefloor/multistart.json "$P" anneal 7201 1500 steps/step4c_b_hingefloor_10c/anneal_7201 > logs/10c_anneal.log 2>&1; wait)'
      env: {PYTHONPATH: '{PFP}', OMP_NUM_THREADS: '1'}
      compute: {class: cpu, estimate_s: 7000, measured: [{host: spark1, wall_s: 6705, source: 'run cards crni-step4c_b-10c-basin/anneal (in parallel)'}, {host: spark1, wall_s: 5847.4, source: 'protocols/reproduce/crni-paper-fit-step4c-b-1.0.0-spark1/reproduce_report.json'}]}
      expected: {result: pass, reason: 'from the 10a pick (results/pick10a_start.txt, written by item check10a): no better optimum than the recorded pick beyond 0.01 log-units'}
      expect:
        - {rule: json_tol, path: steps/step4c_b_hingefloor_10c/basin_7201/status.json, json_path: best_logpost, reference_value: -5657.288636859766, abs_tol: 0.01}
        - {rule: json_tol, path: steps/step4c_b_hingefloor_10c/anneal_7201/status.json, json_path: best_logpost, reference_value: -5657.288636859768, abs_tol: 0.01}
    - id: evaluate_states
      step: evaluate_states
      kind: deterministic
      cwd: evaluate
      copy: {assessments/crni-paper-fit-step4c-b/evidence/artifact/step4c_b_hingefloor_pick.tdb: {to: evaluate/step4c_b_hingefloor_pick.tdb, sha256: 3692243331691fd6f48921a805f77ef136a280be8e23a0e454685eb4853f7b78}, assessments/crni-paper-fit-step4c-b/evidence/states@1.2.0.json: {to: evaluate/states@1.2.0.json, sha256: 90c94274b933f8c9ac0ffbc6c4aa06cf4fbef139e151369947e2f6c200e98ab4}, assessments/crni-paper-fit-step4c-b/evidence/states_evaluated@1.2.0.json: {to: reference/states_evaluated@1.2.0.json, sha256: cf2c98793814d32c0b5d58a4347914e8ab9b11e7a337c43afd0154ae0b520940}}
      command: '{PY} -I {REPO}/protocols/tools/evaluate_states.py step4c_b_hingefloor_pick.tdb states@1.2.0.json states_evaluated@1.2.0.json --nproc 4'
      expected: {result: pass, reason: deterministic}
      expect:
        - {rule: files_equal, path: evaluate/states_evaluated@1.2.0.json, reference_path: reference/states_evaluated@1.2.0.json}
    - id: phase_sequence
      step: final_pick
      kind: deterministic
      copy: {assessments/crni-paper-fit-step4c-b/evidence/artifact/step4c_b_hingefloor_pick.tdb: {to: reference/step4c_b_hingefloor_pick.tdb, sha256: 3692243331691fd6f48921a805f77ef136a280be8e23a0e454685eb4853f7b78}}
      command: '{PY} -I {REPO}/protocols/tools/phase_sequence.py crni tdb/step4c_b_hingefloor_pick10a.tdb phase_sequence_rerun.json && {PY} -I {REPO}/protocols/tools/phase_sequence.py crni reference/step4c_b_hingefloor_pick.tdb phase_sequence_reference.json'
      expected: {result: pass, reason: 'acceptance target - identical phase order on heating at every x of a 0.01 grid, transition temperatures within 10 K (two grid steps); at the 10a pick (item check10a)'}
      expect:
        - {rule: sequence_equal, path: phase_sequence_rerun.json, reference_path: phase_sequence_reference.json, abs_tol: 10}
    - id: pure_elements
      step: physics_checks
      kind: deterministic
      copy: {assessments/crni-paper-fit-step4c-b/evidence/model_inputs/cr-ni-coherent/results.json: {to: inputs/cr-ni-coherent/results.json, sha256: c7d7369ef5944b00bfe1da81b7c6a99958a604814e096ae34f2b91d338b70255}}
      command: '{PY} scripts/physics.py tdb/step4c_b_hingefloor_pick10a.tdb results/physics_rerun.json'
      env: {PYTHONPATH: '{PFP}'}
      expected: {result: pass, reason: 'acceptance target - pure elements equal SGTE (unary limits exact); at the 10a pick; Cahn inputs from the staged copy (physics.py 1.0.1)'}
      expect:
        - {rule: json_equal, path: results/physics_rerun.json, json_paths: [unary.ok], reference_value: true}
        - {rule: json_equal, path: results/physics_rerun.json, json_paths: [unary.CR.stable_below_Tm], reference_value: BCC_A2}
        - {rule: json_equal, path: results/physics_rerun.json, json_paths: [unary.NI.stable_below_Tm], reference_value: FCC_A1}
    - id: thermochemistry
      step: per_dataset
      kind: numerical
      copy: {assessments/crni-paper-fit-step4c-b/evidence/reference_outputs/results/per_dataset_step4c_b_hingefloor.json: {to: reference/per_dataset_step4c_b_hingefloor.json, sha256: 4805d18b35097dd8b5c616e803ddfbf12cd276af3594836ce8684a8ae5b7dac3}, assessments/crni-paper-fit-step4c-b/addendum-1.0.1/code/scripts/thermo_compare.py: {to: scripts/thermo_compare.py, sha256: 4a98e8e8b0a9b40deb9ef49ceb508d2a236ecaba9fae1a9ce2233805bb4761d7}}
      command: '{PY} scripts/per_dataset.py tdb/step4c_b_hingefloor_pick10a.tdb results/per_dataset_rerun.json && {PY} -I scripts/thermo_compare.py results/per_dataset_rerun.json reference/per_dataset_step4c_b_hingefloor.json results/thermo_compare.json 0.1 thermo'
      env: {PYTHONPATH: '{PFP}'}
      compute: {class: cpu, estimate_s: 10, measured: [{host: mac-studio, wall_s: 3.5, source: 'test at the bundle pick, 6 Nov 2026'}]}
      expected: {result: pass, reason: 'at the 10a pick: the 22 thermochemistry datasets (data/thermo: calorimetry and activities) with rms residual within 0.1 of their own sigma of the recorded pick'}
      expect:
        - {rule: json_equal, path: results/thermo_compare.json, json_paths: [within_tol], reference_value: true}
    - id: laplace_weights
      step: laplace
      kind: numerical
      copy: {assessments/crni-paper-fit-step4c-b/evidence/reference_outputs/results/uq/modes_step4c_b@1.1.0.json: {to: results/uq/modes_step4c_b@1.1.0.json, sha256: 039e3a45724238984e514141a279b8c5ad3e3b21839ce851e199a9150e56bf03}}
      command: '{PY} scripts/laplace3.py steps/configs/step4c_b_hingefloor.json results/uq/modes_step4c_b@1.1.0.json results/uq/laplace_step4c_b.json 1000'
      env: {PYTHONPATH: '{PFP}', OMP_NUM_THREADS: '1'}
      expected: {result: pass, reason: 'acceptance target - mixture weight of the main mode within 0.01 (0.766); uses the recorded modes (modes_step4c_b@1.1.0.json: the 2.1.2 modes command output on the recorded multistart, theta bit-identical to the 1.0.0 file), so it tests the Hessian and mixture code, not the mode finding'}
      compute: {class: cpu, estimate_s: 1800}
      expect:
        - {rule: json_tol, path: results/uq/laplace_step4c_b.json, json_path: 'weights.laplace[0]', reference_value: 0.7660570156257861, abs_tol: 0.01}

dashboard:
  data: {path: <orchid-sage>/protocols/dashboards/crni-paper-fit-step4c-b-1.0.2/dashboard_data.json, sha256: 1495369f6c37315e8381fd0148131b76da7ab1bfa6a4691e8d32587708855e7c, storage_class: local}
  html: {path: <orchid-sage>/protocols/dashboards/crni-paper-fit-step4c-b-1.0.2/dashboard.html, sha256: c97564a08a1da21bd569af9ad7721b20545d80d71a1f1cdfd6ae8b78697f0dde, storage_class: local}

decision_requests:
  - id: DR-convergence-nonsmooth
    step: polish_starts
    question: 'Every step-3b start (8 of 8 on spark1, and on the Studio) stalls under polish_starts with the verified gradient at |g| 0.07-1.34; at the s0 endpoint the logpost decreases on BOTH sides of the gradient direction, linearly in the step over four decades - a kink of the ESPEI activity term (equilibrium-based chemical potentials: the derivative jumps where the stable assemblage at an activity point changes). A gradient-norm threshold cannot be met at such a point. How should convergence be judged for these objectives (e.g. a non-smooth stationarity test such as the minimum-norm element of sampled gradients in a small ball, or one-sided directional derivatives all <= 0), and does the step-4 artifact need to change? (carried from 0.1.0-draft: step 4c-b starts from the same step-3b pick; step 4c-b itself meets 10a in 8 of 8 starts) Not decided by the agent; the 10a threshold is not loosened.'
    evidence: [{path: protocols/reproduce/crni-step3b-polish-spark1/polish_report.json, sha256: 0d5b1ea2708cdf370021c3da55e946f38da674a8fe17c48d3b3cd471a7b358f8, storage_class: local}, {path: protocols/reproduce/crni-step3b-polish-spark1/diagnostics/gradient_diagnostics.json, sha256: e9f63054a5e8d125863abfd107f32abdc5188c62ebcc97d6e4738212a98f372e, storage_class: local}]
    blocks: [pick_thermo]
    status: decided
    decision_id: PI-2026-11-06-kink-rule
decisions:
  - {date: '2026-11-05', who: PI, decision: SGTE references for every end-member including fcc Cr (7.3 kJ); no inflection detection, why: compatibility with existing databases, source: crni-phaseforge-20261105 PLAN.md "PI ruling on references (5 Nov)", applies_to: [build_oneshot_tdb]}
  - {date: '2026-11-05', who: PI, decision: ordered fcc cells computed for the record; then disordered FCC_A1 only (6 Nov), why: CrNi2 is the real ordered phase; no evidence for a partitioned L1_2, source: crni-phaseforge-20261105 PLAN.md, applies_to: [build_oneshot_tdb, staged_relax]}
  - {date: '2026-11-06', who: PI, decision: bcc and fcc SQS over the whole composition range, why: each RK fit extrapolated over half the range, source: 'crni-phaseforge-20261105 PLAN.md "Extension (PI decision, 6 Nov)"', applies_to: [gen_sqs, staged_relax]}
  - {date: '2026-11-06', who: PI, decision: '"held" never means fixed: CRNI2 free in step 3b and 4, anchored by its one-shot HM_FORM at sigma 9.7 kJ', why: step 3a with CRNI2 fixed left it stable above the liquidus, source: PLAN.md run log; fit_protocol 0.1, quote: held never means fixed, applies_to: [fit_thermo, fit_solid]}
