Repository: orchid-calphad/orchid-sage

# ORCHID-SAGE

**SAGE: Systematic Assessment of Gibbs Energies.**

*Dedicated to the memory of Larry Kaufman, the sage of CALPHAD; see [DEDICATION.md](DEDICATION.md).*

ORCHID-SAGE is a standard for CALPHAD assessments that someone else, a person or a machine, can regenerate from their
inputs. An assessment is described by a **general protocol** (the method, `protocols/general/`) and a **specific
protocol** that instantiates it for one system (`protocols/specific/`). Every input is named by its SHA-256, every run
leaves a **run card** (`protocols/run_cards/`), every judgement is a recorded decision, and a **reproduction tool**

File: protocols/specific/crni-paper-fit-step4c-b@1.0.3.yaml (part 3 of 3)
# Specific protocol (Y32 level 2) for ONE artifact: the Cr-Ni TDB picked as step 4 on 6 Nov 2026 by the PI (step4c-b, start s4,
  - {date: '2026-11-06', who: agent (labelled), decision: 'thermochemistry enters the plan as item thermochemistry (per_dataset.py at the 10a pick; thermo_compare.py): every data/thermo dataset of the recorded per_dataset output present with the same number of points and |delta rms_z| <= 0.1; the 10b parameter comparison and the TDB text check stay in results/pick10a_rerun.json as notes', why: 'the PI lists thermochemistry among the judged predictions; 0.1 sigma is a tenth of each dataset''s own uncertainty, above the 0.022 seen between the A and A2 modes in the 1.0.0 rerun; the staged root holds the data/thermo group only (the oneshot and ZPF groups of per_dataset.py are not staged under those names), so only thermochemistry is judged', source: 'scripts/thermo_compare.py; protocols/reproduce/crni-paper-fit-step4c-b-1.0.0-spark1/thermo_comparison_summary.json', applies_to: [per_dataset]}
  - {date: '2026-11-06', who: agent (labelled), decision: 'a parameter is undetermined at the 10b tolerance when the two recorded minima of the basin (modes_step4c_b.json, A_s4 and A2_s5_flat) differ by more than its tolerance (here bcc L0/L1 a,b, fcc L0/L1 a,b and CrNi2 b: VV0004-VV0011, VV0013); such parameters are reported, not failed; the other five must lie within 10b', why: 'operational reading of the PI rule that flat directions are reported as undetermined; the set comes from recorded data, not from the rerun', source: 'scripts/pick10a.py; coordinator brief 6 Nov 2026', applies_to: [pick_solid]}
  - {date: '2026-11-06', who: agent (labelled), decision: 'PhaseForge+ source pin = the 9 files under src/ and pyproject.toml (README, tests, examples, .git and caches left out)', why: 'the run imports src/ only; pyproject.toml names the package; the 1.0.0 check pinned the full checkout including .pytest_cache and .ruff_cache (failure 4)', source: 'protocols/environment/pins/PINS.md', applies_to: [fit_solid, pick_solid, global_search, physics_checks, laplace]}
  - {date: '2026-11-06', who: agent (labelled), decision: 'instantiate a new general version orchid-calphad-fit@2.1.0 (rationale re-pinned, 10c step global_search) instead of editing 2.0.0 in place', why: 'editing 2.0.0 changes its hash and would break the instantiates pin of the frozen 1.0.0 (and of 0.2.0-draft, step4-s1 0.1.0-draft and cuzr-oneshot-h2-s7 0.1.0-draft); versions are never edited in place', source: this document, applies_to: [global_search]}
  - {date: '2026-11-06', who: agent (labelled), decision: 'version 1.0.1 kept at status draft (approval is the PI''s)', why: 'schema status approved means PI approval', source: this document, applies_to: [final_pick]}
  - {date: '2026-11-07', who: agent (labelled), decision: 'bug fix in build_evidence_bundle.py and new evidence bundle 1.1.0 (states@1.1.0.json sha256 b2a93c9de507ee9bae1e463df61dc4b7269a8eaa8017a45c0f710948012988a2, states_evaluated@1.1.0.json sha256 e24d0853de4ad38f1992f8dd1b669d55843ff08c556706308bbeffdb3e4f50ad, MANIFEST@1.1.0.json bundle_sha256 e5a035a379c50a2d81081cf0f6ce187340b321c651da872640d9f3a4efc60483); the evaluate_states reference is states_evaluated@1.1.0.json; bundle 1.0.0 and protocol 1.0.1 kept unchanged', why: '(a) states_from_zpf took each vertex value raw and ignored its component: 183 of 496 ZPF vertices are given in x(CR), so 130 of 329 ZPF states sat at x(NI) = x(CR) (e.g. Svechnikov r011, bcc at x(CR) 0.662 placed at x(NI) 0.662); (b) a phase with an unknown vertex was placed at the record''s other composition; (c) the bundle re-derived exclusion tiers with its own classifier (526 / 343 / 9) instead of the tiers the fit read from the hinge file (673 / 186 / 19, with the PI caveats). The fit read the data and hinge files directly: the objective and the TDB do not change (hinge_sigma_used = fit sigma for 878 of 878 pairs); only the derived state files and their evaluation change (match 424 of 695, was 404). The definition of single source in item 8 stays open for the PI (the hinge tiers are kept as the fit used them)', source: 'tier mismatch report of 7 Nov 2026 (coordinator scratchpad); sage_mcp/tests/test_evidence_bundle.py', applies_to: [classify_certainty, evaluate_states]}
  - {date: '2026-11-07', who: agent (labelled), decision: 'version 1.0.2 kept at status draft (approval is the PI''s)', why: 'schema status approved means PI approval', source: this document, applies_to: [final_pick]}
  - {date: '2026-11-07', who: PI, decision: 'definition of single source in fit_protocol item 8 (exclusion certainty tiers) - ONLY the hard-coded single-source datasets, as the fit used: Pugliese & Fitterer, phases from the paper''s own Table III limits (scripts/build_tiers3.py of crni-paper-fit-20261106); a dataset is single source when it is the only report of that measurement and is designated so in the plan before fitting, with its reason; no automatic rule that a state without a second source within 3 sigma is single source', why: 'the 7 Nov tier mismatch report left the definition open (the bundle classifier used a 3-sigma-neighbour reading, the fit the Pugliese designation); the ruling confirms the tiers the fit read (bundle 1.1.0 copies them: 673 / 186 / 19, of which 149 at 50 for single source), so nothing in this protocol, its bundle or its artifact changes', source: 'coordinator brief 7 Nov 2026; fit_protocol item 8 (orchid-sage 7ba6726); orchid-calphad-fit@2.1.1', quote: 'Yes (to: only Pugliese, as the fit used)', applies_to: [classify_certainty]}
  - {date: '2026-11-07', who: PI, decision: 'crni-paper-fit-step4c-b@1.0.2 approved', why: 'the PI approved the draft of 7 Nov (commit b10db2e): 1.0.1 with the corrected evidence pins (bundle 1.1.0)', source: 'coordinator brief 7 Nov 2026', quote: 'Yes', applies_to: [final_pick]}
  - {date: '2026-11-07', who: PI, decision: 'independent rerun of 1.0.2 on spark1 with orchid_reproduce.py from a fresh root (nproc 4, as for 1.0.1), judged by predictions (rule of 6 Nov); RO-Crate of 1.0.2 built into its own directory, the 1.0.0 crate kept', why: 'every approved specific protocol carries a passing independent rerun and a crate (full reproducibility standard)', source: 'coordinator brief 7 Nov 2026 (items 3 and 4; no verbatim quote relayed)', applies_to: [independent_rerun, crate]}
  - {date: '2026-11-07', who: agent (labelled), decision: 'approval recorded in place on 1.0.2 (status draft -> approved, status_note, these decision rows and the independent_rerun pointer; nothing else changed) and instantiates kept at orchid-calphad-fit@2.1.0', why: 'the draft notes of 1.0.0-1.0.2 say the status stays draft until the PI approves, i.e. approval is a status change of the approved version, not a new version; 2.1.0 is the general version the fit and the 1.0.1 rerun ran under and its file is unchanged, so its pin still holds; moving to 2.1.1 would change this document''s content for a rationale re-pin only', source: this document, applies_to: [final_pick]}

  - {date: '2026-11-07', who: agent (labelled), decision: 'Q40 fixed by new code versions, not by a change of the objective: model3.py builds the no-CRNI2 database of zpf_susp in memory (Database.from_string of the text model2 wrote to data/cache/step3b_thermo_crni2free_pick_noCRNI2.tdb) and GradTarget fails closed (DataLossError) when the no-CRNI2 database does not hold exactly the start phases minus CRNI2 or a category loses a ZPF record, a fixed-configuration point or an activity dataset; fit3.py, laplace3.py and run_global_crni2.py import model3; check10a_ms2.py treats |re-evaluation - multistart file| > 1e-6 as a failure of the check (exit 3, no pick), not as an ineligible start; 1.0.2 and its code kept unchanged', why: 'Q40 investigation (protocols/reproduce/crni-paper-fit-step4c-b-1.0.2-spark1/q40/README.md): model2.no_crni2_tdb truncates and rewrites a shared cache file that the 4 spawned 10a workers read; an empty read gave an empty Database, ESPEI silently dropped the 12 zpf_susp records, s1 was evaluated 139.608 log-units off and classed not_stationary in the 1.0.2 rerun; fit2 and the parallel 10c runs carry the same exposure. Proof (fix_proof of the 1.0.3 rerun): value, gradient, value_only and every part bit-identical between model2 and model3 at all 8 endpoints on the Studio and on spark1; race probe 4 processes x 1000 reads: 0 bad reads with model3, also while model2 writers truncate the shared file (which saw 26 bad reads on the Studio and 2 on spark1 in the same runs); the guard raises on an empty database and on one dropped record. 1e-6 is far above the re-evaluation differences on the same machine (0.0 on spark1) and across machines (<= 1.1e-11, Studio vs the spark1 file) and far below the Q40 effect (139.6)', source: 'coordinator brief 7 Nov 2026 (Q40 fix); protocols/reproduce/crni-paper-fit-step4c-b-1.0.3-spark1/fix_proof/', applies_to: [fit_solid, pick_solid, global_search, laplace]}
  - {date: '2026-11-07', who: agent (labelled; coordinator brief of 7 Nov), decision: 'version 1.0.3 instantiates orchid-calphad-fit@2.1.2 (new general patch; 2.1.0 and 2.1.1 kept unchanged): the UQ step modes groups converged starts by their parameters (different modes when max over parameters of |delta theta| / 10b tolerance > 1, regardless of the objective difference; the best start kept per mode); mode_tolerances = 50 J/mol on a-terms and 0.03 J/mol/K on b-terms', why: 'the 2.0.0-2.1.1 command split modes only by logpost > 0.5, which would have merged A_s4 and A2_s5_flat (delta logpost 0.0045, 5.92 tolerances apart) that this fit used as two Laplace modes; the encoded general command must describe the work actually done. Run verbatim from the YAML on the recorded multistart (evidence reference_outputs, sha256 ac39ad78...), the 2.1.2 command gives exactly the recorded modes: starts s4_perturbed and s5_perturbed in that order, theta bit-identical to modes_step4c_b.json (labels A_s4_perturbed / B_s5_perturbed vs the recorded hand labels A_s4 / A2_s5_flat); the 2.1.1 command gives one mode (s4). 2.1.2 is otherwise 2.1.1, whose single-source definition this fit already followed', source: 'coordinator message 7 Nov 2026; protocols/reproduce/crni-paper-fit-step4c-b-1.0.3-spark1/fix_proof/modes_check.json', applies_to: [laplace, final_pick]}
  - {date: '2026-11-07', who: agent (labelled), decision: 'version 1.0.3 kept at status draft (approval is the PI''s); dashboard pins those of 1.0.2', why: 'schema status approved means PI approval; 1.0.3 changes no prediction, datum or evidence pin, so the 1.0.2 dashboard describes the same artifact and evidence', source: this document, applies_to: [final_pick]}

limitations:
  - 'Thermochemistry is judged on the 22 data/thermo datasets only; the one-shot anchors and ZPF groups of per_dataset.py are not staged under their group names and are covered by the objective, the diagram and the phase sequence.'
  - 'laplace_weights uses the recorded modes (modes_step4c_b.json), so it tests the Hessian and mixture code, not the mode finding (unchanged from 1.0.0).'
  - '10a applied as revised by the PI on 6 Nov (kink rule, 6b8f443): eligibility kind smooth for all 8 starts; the directional test is coordinate, +-gradient and 16 seeded random directions only (numpy default_rng(20261106)); "within its own uncertainty" read as |residual| <= sigma of the on-boundary data point (agent reading). An earlier agent check that used central FD as a corrected gradient (results/grad_verify_step4c_b_hingefloor.json) is superseded by this rule.'
  - 'Notes, not rejections (plausibility thresholds stated before ranking): fcc one-shot enthalpies moved +14.5 (x 0.25) and +11.4 kJ (x 0.5) (> 10 kJ) while fcc calorimetry is met; bcc S_ex(0.5) +2.96 J/mol-atom/K (> 2.5); liquid S_ex Cr75Ni25 2200 K at z -3.1 (> 3u).'
  - 'Strict topology flag false only for a BCC_A2 + LIQUID sliver at 2176 K (one grid temperature, above every stated window; severity high-T only); eutectic and CrNi2 window both met.'
  - 'Step 2 CRNI2 not free (planned before the held-is-free rule). Step 3b meets 10a only through the kink rule (every endpoint is a kink); its flat directions (bcc L1, CrNi2 a/b) are undetermined at 10b tolerance across machines (Studio-polished s1 33x tolerance).'
  - '10c: dual annealing fitted only 2 local solves into 1500 evaluations (most evaluations are visiting moves across the +-5 box); basin hopping made ~30 hops before the budget, all returning to the s4 basin. No global-optimality claim.'
  - 'The hinge-floor conversion was evaluated at the step-4 s1 pick, not at the step-3b start (recorded as an override, conforms).'
  - 'Liquid S_ex at 1900 vs 2200 K inconsistent with H_mix(T) (Cp_ex -16 vs +4.8 J/mol-atom/K, 6.5 sigma at x_Ni 0.25); read as sampling/reference error; no T^2 or T ln T term.'
  - 'Possible double counting - ORCHID eutectic vs Jenkins arrests; 6 duplicate row pairs in Jette kept.'
  - 'The fail-closed record check of model3 covers the residual types of this objective (ZPF, fixed-configuration properties, activities); equilibrium-property datasets are not expected and make it fail closed rather than be counted.'
open_questions: [Q05, Q10, Q11, Q12, Q25, Q26, Q27, Q36, Q39, Q40]
