Repository: orchid-calphad/orchid-sage

# ORCHID-SAGE

**SAGE: Systematic Assessment of Gibbs Energies.**

*Dedicated to the memory of Larry Kaufman, the sage of CALPHAD; see [DEDICATION.md](DEDICATION.md).*

ORCHID-SAGE is a standard for CALPHAD assessments that someone else, a person or a machine, can regenerate from their
inputs. An assessment is described by a **general protocol** (the method, `protocols/general/`) and a **specific
protocol** that instantiates it for one system (`protocols/specific/`). Every input is named by its SHA-256, every run
leaves a **run card** (`protocols/run_cards/`), every judgement is a recorded decision, and a **reproduction tool**

File: protocols/specific/crni-paper-fit-step4c-b@1.0.4.yaml (part 3 of 3)
# Specific protocol (Y32 level 2) for ONE artifact: the Cr-Ni TDB picked as step 4 on 6 Nov 2026 by the PI (step4c-b, start s4,
  - {date: '2026-11-06', who: agent, decision: step-2 pick s7_perturbed instead of the ranker's s2_perturbed, why: s2 not converged (|g| 0.011); the ranker's choice rested on a 1-temperature grid difference, source: PLAN.md run log, applies_to: [pick_liquidus]}
  - {date: '2026-11-06', who: PI, decision: excess electronic entropy of the liquid taken as zero (assumption), why: metallic liquid, source: PLAN.md model section; memory hong-liu-entropy-correction, applies_to: [liquid_entropy]}
  - {date: '2026-11-06', who: PI, decision: single-reader records (Curie marks; CrNi2 at 863 K) may enter the fit labelled; a second reading before release, why: avoid blocking the fit, source: memory exclusions-required-held-free, applies_to: [build_datasets, exclusions_every_state]}
  - {date: '2026-11-06', who: PI, decision: test the ZPF driving-force sigma from each record's sigma_T on Cr-Ni only (one measured change), why: CrNi2 83 K miss attributed to the default 1000 J/mol scale, source: REPORT.md open decision 1; memory exclusions-required-held-free item 3, applies_to: [fit_solid]}
  - {date: '2026-11-06', who: agent (reported to the PI), decision: 'step-4 pick = s1_perturbed (main mode; logpost -6332.2437; 4 of 8 starts)', why: 'protocol 0.3 ranking of evaluate.py; the higher-objective modes were absent in the original run; under fit_protocol 10a the same mode is picked (5 eligible starts)', source: REPORT.md Pick; steps/step4_solid/evaluation.json, applies_to: [pick_solid, final_pick]}

  - {date: '2026-11-06', who: PI, decision: 'step-4 pick = step4c-b (step4c_b_hingefloor, start s4_perturbed); the hinge floor sigma = max(tier, converted state uncertainty) adopted as a protocol rule', why: '0 of 8 starts stationary without the floor (step4c), 8 of 8 with it, one mode, CrNi2 860 K vs 863 K observed', source: 'coordinator message 6 Nov 2026; fit_protocol item 8 (commit bef0bae)', applies_to: [classify_certainty, fit_solid, pick_solid, final_pick]}
  - {date: '2026-11-06', who: PI, decision: 'per-record ZPF scale sigma_DF floored at the tier, smooth hinge onset (sigma/5), kinetically limited absences (CrNi2 suspended at short-anneal states)', why: 'Cr-Ni test: one mode in 8 of 8 starts, phase-boundary misfit halved, thermochemistry unchanged', source: 'fit_protocol item 8 (commit b31a0ca)', applies_to: [fit_solid]}
  - {date: '2026-11-06', who: PI, decision: '10a accepts kink-stationary endpoints; central FD is not a gradient; failed equilibria are failures', why: 'local kinks are inevitable (data points on model phase boundaries)', source: 'fit_protocol 10a (orchid-sage 6b8f443)', quote: local kinks are inevitable, applies_to: [pick_solid, final_pick]}
  - {date: '2026-11-06', who: agent (labelled), decision: 'step 3b not refitted: its 10a pick (s1, kink-stationary) is the TDB step 4c-b started from', why: 'pick identical on the original starts and on spark1; the Studio-polished s1 differs only in flat directions and step 4 reaches the same optimum from either step-3b pick (Q36)', source: 'REPORT.md step 3b under the new 10a', applies_to: [pick_thermo]}
  - {date: '2026-11-06', who: agent (labelled), decision: '10c adaptations: box z in [-5, 5] around s4 in the multistart scaling, L-BFGS-B local solver with <= 50 evaluations per solve, liquid convexity 600-2200 K as feasibility, objective -logpost, global runs launched from s4 before the 10a re-check of step 4c-b had finished on spark1 (the coordinator Studio check had already picked s4)', why: 'Cu-Zr scaled box; same local solver as the multistart; physics.py liquid check', source: 'PLAN.md addendum', applies_to: [fit_solid]}
  - {date: '2026-11-06', who: agent (labelled), decision: 'pick kept at s4 although the dual-annealing best is 5e-12 log-units higher', why: 'the two points are 3.6e-5 J/mol apart (rounding level; 10b tolerances 50 J/mol, 0.03 J/mol/K), both smooth under 10a; keeping s4 leaves the artifact TDB byte-identical', source: 'results/check10a_step4c_b_10c_global_bests.json', applies_to: [pick_solid, final_pick]}
  - {date: '2026-11-06', who: agent (labelled), decision: 'version 1.0.0 frozen with status draft (approval is the PI''s)', why: 'schema status approved means PI approval', source: this document, applies_to: [final_pick]}
  - {date: '2026-11-06', who: agent (labelled), decision: 'new specific protocol id crni-paper-fit-step4c-b (version 0.2.0-draft, supersedes crni-paper-fit-step4-s1@0.1.0-draft) rather than a 0.2.0 of the old id', why: 'a specific protocol names ONE artifact; the old id names the step-4 s1 TDB, which stays reproducible under its own document', source: this document, applies_to: [final_pick]}

  - {date: '2026-11-06', who: PI, decision: 'fit_protocol item 8b (0 K convex hull as low-temperature stability evidence) is not applied to Cr-Ni', why: '8b postdates the Cr-Ni freeze (1.0.0, 5bede65); the data and objective of the pick stay as frozen', source: 'coordinator brief 6 Nov 2026 for 1.0.1', quote: we dont need the convex hull rule for Cr-Ni, applies_to: [build_datasets, fit_solid]}
  - {date: '2026-11-06', who: agent (labelled), decision: 'check10a judged at the 10a pick named by the rule (check10a_ms.py; pick10a.py), not at the label s4_perturbed; global_10c starts from that pick (results/pick10a_start.txt); the step4c_b label checks ([start=s4_perturbed] logpost, topology) moved to check10a; phase_sequence and pure_elements use the 10a pick TDB (tdb/step4c_b_hingefloor_pick10a.tdb) instead of the evaluate.py ranking pick', why: 'on spark1 start s4 fell into the flat neighbour mode A2 (1.0.0 rerun, failure 1-2); the pick of this protocol is the 10a pick, which evaluate.py does not compute', source: 'protocols/reproduce/crni-paper-fit-step4c-b-1.0.0-spark1/README.md; coordinator brief 6 Nov 2026', applies_to: [pick_solid, global_search, final_pick, physics_checks]}
  - {date: '2026-11-06', who: PI, decision: 'the rerun verdict is judged by predictions only - objective, 10a pick (by rule), topology and phase sequence, eutectic and CrNi2 top, thermochemistry, pure elements and Laplace weight within tolerance; parameters in flat directions, mode and start labels, cache files, timestamps and environment details that do not change predictions are notes; environment pins cover the source files of the code that runs; strict byte checks only for data identity (staged inputs, evidence bundle, evaluated states)', why: 'the 1.0.0 spark1 rerun reproduced every prediction but the tool said FAIL', source: 'coordinator message 6 Nov 2026 (PI on the 1.0.0 rerun)', quote: this is too strict, applies_to: [pick_solid, global_search, final_pick, physics_checks, per_dataset, laplace, independent_rerun]}
  - {date: '2026-11-06', who: agent (labelled), decision: 'thermochemistry enters the plan as item thermochemistry (per_dataset.py at the 10a pick; thermo_compare.py): every data/thermo dataset of the recorded per_dataset output present with the same number of points and |delta rms_z| <= 0.1; the 10b parameter comparison and the TDB text check stay in results/pick10a_rerun.json as notes', why: 'the PI lists thermochemistry among the judged predictions; 0.1 sigma is a tenth of each dataset''s own uncertainty, above the 0.022 seen between the A and A2 modes in the 1.0.0 rerun; the staged root holds the data/thermo group only (the oneshot and ZPF groups of per_dataset.py are not staged under those names), so only thermochemistry is judged', source: 'scripts/thermo_compare.py; protocols/reproduce/crni-paper-fit-step4c-b-1.0.0-spark1/thermo_comparison_summary.json', applies_to: [per_dataset]}
  - {date: '2026-11-06', who: agent (labelled), decision: 'a parameter is undetermined at the 10b tolerance when the two recorded minima of the basin (modes_step4c_b.json, A_s4 and A2_s5_flat) differ by more than its tolerance (here bcc L0/L1 a,b, fcc L0/L1 a,b and CrNi2 b: VV0004-VV0011, VV0013); such parameters are reported, not failed; the other five must lie within 10b', why: 'operational reading of the PI rule that flat directions are reported as undetermined; the set comes from recorded data, not from the rerun', source: 'scripts/pick10a.py; coordinator brief 6 Nov 2026', applies_to: [pick_solid]}
  - {date: '2026-11-06', who: agent (labelled), decision: 'PhaseForge+ source pin = the 9 files under src/ and pyproject.toml (README, tests, examples, .git and caches left out)', why: 'the run imports src/ only; pyproject.toml names the package; the 1.0.0 check pinned the full checkout including .pytest_cache and .ruff_cache (failure 4)', source: 'protocols/environment/pins/PINS.md', applies_to: [fit_solid, pick_solid, global_search, physics_checks, laplace]}
  - {date: '2026-11-06', who: agent (labelled), decision: 'instantiate a new general version orchid-calphad-fit@2.1.0 (rationale re-pinned, 10c step global_search) instead of editing 2.0.0 in place', why: 'editing 2.0.0 changes its hash and would break the instantiates pin of the frozen 1.0.0 (and of 0.2.0-draft, step4-s1 0.1.0-draft and cuzr-oneshot-h2-s7 0.1.0-draft); versions are never edited in place', source: this document, applies_to: [global_search]}
  - {date: '2026-11-06', who: agent (labelled), decision: 'version 1.0.1 kept at status draft (approval is the PI''s)', why: 'schema status approved means PI approval', source: this document, applies_to: [final_pick]}
  - {date: '2026-11-07', who: agent (labelled), decision: 'bug fix in build_evidence_bundle.py and new evidence bundle 1.1.0 (states@1.1.0.json sha256 b2a93c9de507ee9bae1e463df61dc4b7269a8eaa8017a45c0f710948012988a2, states_evaluated@1.1.0.json sha256 e24d0853de4ad38f1992f8dd1b669d55843ff08c556706308bbeffdb3e4f50ad, MANIFEST@1.1.0.json bundle_sha256 e5a035a379c50a2d81081cf0f6ce187340b321c651da872640d9f3a4efc60483); the evaluate_states reference is states_evaluated@1.1.0.json; bundle 1.0.0 and protocol 1.0.1 kept unchanged', why: '(a) states_from_zpf took each vertex value raw and ignored its component: 183 of 496 ZPF vertices are given in x(CR), so 130 of 329 ZPF states sat at x(NI) = x(CR) (e.g. Svechnikov r011, bcc at x(CR) 0.662 placed at x(NI) 0.662); (b) a phase with an unknown vertex was placed at the record''s other composition; (c) the bundle re-derived exclusion tiers with its own classifier (526 / 343 / 9) instead of the tiers the fit read from the hinge file (673 / 186 / 19, with the PI caveats). The fit read the data and hinge files directly: the objective and the TDB do not change (hinge_sigma_used = fit sigma for 878 of 878 pairs); only the derived state files and their evaluation change (match 424 of 695, was 404). The definition of single source in item 8 stays open for the PI (the hinge tiers are kept as the fit used them)', source: 'tier mismatch report of 7 Nov 2026 (coordinator scratchpad); sage_mcp/tests/test_evidence_bundle.py', applies_to: [classify_certainty, evaluate_states]}
  - {date: '2026-11-07', who: agent (labelled), decision: 'version 1.0.2 kept at status draft (approval is the PI''s)', why: 'schema status approved means PI approval', source: this document, applies_to: [final_pick]}
  - {date: '2026-11-07', who: PI, decision: 'definition of single source in fit_protocol item 8 (exclusion certainty tiers) - ONLY the hard-coded single-source datasets, as the fit used: Pugliese & Fitterer, phases from the paper''s own Table III limits (scripts/build_tiers3.py of crni-paper-fit-20261106); a dataset is single source when it is the only report of that measurement and is designated so in the plan before fitting, with its reason; no automatic rule that a state without a second source within 3 sigma is single source', why: 'the 7 Nov tier mismatch report left the definition open (the bundle classifier used a 3-sigma-neighbour reading, the fit the Pugliese designation); the ruling confirms the tiers the fit read (bundle 1.1.0 copies them: 673 / 186 / 19, of which 149 at 50 for single source), so nothing in this protocol, its bundle or its artifact changes', source: 'coordinator brief 7 Nov 2026; fit_protocol item 8 (orchid-sage 7ba6726); orchid-calphad-fit@2.1.1', quote: 'Yes (to: only Pugliese, as the fit used)', applies_to: [classify_certainty]}
  - {date: '2026-11-07', who: PI, decision: 'crni-paper-fit-step4c-b@1.0.2 approved', why: 'the PI approved the draft of 7 Nov (commit b10db2e): 1.0.1 with the corrected evidence pins (bundle 1.1.0)', source: 'coordinator brief 7 Nov 2026', quote: 'Yes', applies_to: [final_pick]}
  - {date: '2026-11-07', who: PI, decision: 'independent rerun of 1.0.2 on spark1 with orchid_reproduce.py from a fresh root (nproc 4, as for 1.0.1), judged by predictions (rule of 6 Nov); RO-Crate of 1.0.2 built into its own directory, the 1.0.0 crate kept', why: 'every approved specific protocol carries a passing independent rerun and a crate (full reproducibility standard)', source: 'coordinator brief 7 Nov 2026 (items 3 and 4; no verbatim quote relayed)', applies_to: [independent_rerun, crate]}
  - {date: '2026-11-07', who: agent (labelled), decision: 'approval recorded in place on 1.0.2 (status draft -> approved, status_note, these decision rows and the independent_rerun pointer; nothing else changed) and instantiates kept at orchid-calphad-fit@2.1.0', why: 'the draft notes of 1.0.0-1.0.2 say the status stays draft until the PI approves, i.e. approval is a status change of the approved version, not a new version; 2.1.0 is the general version the fit and the 1.0.1 rerun ran under and its file is unchanged, so its pin still holds; moving to 2.1.1 would change this document''s content for a rationale re-pin only', source: this document, applies_to: [final_pick]}

  - {date: '2026-11-07', who: agent (labelled), decision: 'Q40 fixed by new code versions, not by a change of the objective: model3.py builds the no-CRNI2 database of zpf_susp in memory (Database.from_string of the text model2 wrote to data/cache/step3b_thermo_crni2free_pick_noCRNI2.tdb) and GradTarget fails closed (DataLossError) when the no-CRNI2 database does not hold exactly the start phases minus CRNI2 or a category loses a ZPF record, a fixed-configuration point or an activity dataset; fit3.py, laplace3.py and run_global_crni2.py import model3; check10a_ms2.py treats |re-evaluation - multistart file| > 1e-6 as a failure of the check (exit 3, no pick), not as an ineligible start; 1.0.2 and its code kept unchanged', why: 'Q40 investigation (protocols/reproduce/crni-paper-fit-step4c-b-1.0.2-spark1/q40/README.md): model2.no_crni2_tdb truncates and rewrites a shared cache file that the 4 spawned 10a workers read; an empty read gave an empty Database, ESPEI silently dropped the 12 zpf_susp records, s1 was evaluated 139.608 log-units off and classed not_stationary in the 1.0.2 rerun; fit2 and the parallel 10c runs carry the same exposure. Proof (fix_proof of the 1.0.3 rerun): value, gradient, value_only and every part bit-identical between model2 and model3 at all 8 endpoints on the Studio and on spark1; race probe 4 processes x 1000 reads: 0 bad reads with model3, also while model2 writers truncate the shared file (which saw 26 bad reads on the Studio and 2 on spark1 in the same runs); the guard raises on an empty database and on one dropped record. 1e-6 is far above the re-evaluation differences on the same machine (0.0 on spark1) and across machines (<= 1.1e-11, Studio vs the spark1 file) and far below the Q40 effect (139.6)', source: 'coordinator brief 7 Nov 2026 (Q40 fix); protocols/reproduce/crni-paper-fit-step4c-b-1.0.3-spark1/fix_proof/', applies_to: [fit_solid, pick_solid, global_search, laplace]}
  - {date: '2026-11-07', who: agent (labelled; coordinator brief of 7 Nov), decision: 'version 1.0.3 instantiates orchid-calphad-fit@2.1.2 (new general patch; 2.1.0 and 2.1.1 kept unchanged): the UQ step modes groups converged starts by their parameters (different modes when max over parameters of |delta theta| / 10b tolerance > 1, regardless of the objective difference; the best start kept per mode); mode_tolerances = 50 J/mol on a-terms and 0.03 J/mol/K on b-terms', why: 'the 2.0.0-2.1.1 command split modes only by logpost > 0.5, which would have merged A_s4 and A2_s5_flat (delta logpost 0.0045, 5.92 tolerances apart) that this fit used as two Laplace modes; the encoded general command must describe the work actually done. Run verbatim from the YAML on the recorded multistart (evidence reference_outputs, sha256 ac39ad78...), the 2.1.2 command gives exactly the recorded modes: starts s4_perturbed and s5_perturbed in that order, theta bit-identical to modes_step4c_b.json (labels A_s4_perturbed / B_s5_perturbed vs the recorded hand labels A_s4 / A2_s5_flat); the 2.1.1 command gives one mode (s4). 2.1.2 is otherwise 2.1.1, whose single-source definition this fit already followed', source: 'coordinator message 7 Nov 2026; protocols/reproduce/crni-paper-fit-step4c-b-1.0.3-spark1/fix_proof/modes_check.json', applies_to: [laplace, final_pick]}
  - {date: '2026-11-07', who: agent (labelled), decision: 'version 1.0.3 kept at status draft (approval is the PI''s); dashboard pins those of 1.0.2', why: 'schema status approved means PI approval; 1.0.3 changes no prediction, datum or evidence pin, so the 1.0.2 dashboard describes the same artifact and evidence', source: this document, applies_to: [final_pick]}

  - {date: '2026-11-07', who: PI, decision: 'crni-paper-fit-step4c-b@1.0.3, orchid-calphad-fit@2.1.2, the 1e-6 re-evaluation check (a re-evaluation that differs from the multistart value by more than 1e-6 fails the check) and the decision entities in the RO-Crate (ChooseAction per decision row) approved, all folded into a final version 1.0.4', why: 'the PI reviewed the Q40 fix, the 1.0.3 scripted rerun on spark1 (PASS by predictions) and the 1.0.3 crate', source: 'coordinator brief 7 Nov 2026 (PI decisions)', quote: 'Yes I approve', applies_to: [pick_solid, modes, final_pick, crate]}
  - {date: '2026-11-07', who: PI, decision: 'only ONE more rerun of the protocol: the AI-agent rerun of 1.0.4 through the ORCHID-SAGE MCP server, with the MCP tools only, from a fresh root, judged by predictions', why: 'the scripted reruns of 1.0.0-1.0.3 on spark1 already reproduce the science; the record fixes of 1.0.4 change no number the fit uses', source: 'coordinator brief 7 Nov 2026 (PI decisions)', quote: 'we will only run one more', applies_to: [independent_rerun]}
  - {date: '2026-11-07', who: PI, decision: 'Dench 1963: the three 50 at.% Cr HM_FORM rows where the second reading disagrees (dataset single-phase FCC_A1, paper two-phase between 49 and 66 at.% Cr at 1265 C; ORC-ULZ3WSQMGP, ORC-SX7CMLVTNV, ORC-YU2SE3QZOA) are kept as fitted, noted in the record, and corrected in ORCHID v2027.01', why: 'the values agree (+18, +35, +47 J/mol); a refit is not run for the paper; the correction belongs to the January data release', source: 'coordinator brief 7 Nov 2026 (PI decisions; no verbatim quote relayed); second reading <home>/data/private/crni-ill-second-reading-20261106/ (restricted)', applies_to: [build_datasets, exclusions_every_state, orchid_intake]}
  - {date: '2026-11-07', who: PI, decision: 'single-reader records (e.g. the CrNi2 863 K point ORC-X3KVP7D3PO; the fcc Curie marks; the Pugliese phase assignments) are kept as fitted and flagged; their second reading is for ORCHID v2027.01', why: 'consistent with the PI rule of 6 Nov (second reading before release, not before fitting)', source: 'coordinator brief 7 Nov 2026 (PI decisions; no verbatim quote relayed)', applies_to: [build_datasets, exclusions_every_state, orchid_intake]}
  - {date: '2026-11-07', who: PI, decision: 'a small GPU spot check of the MLIP steps approved (one SQS cell and one liquid MD state on an approved Spark GPU other than the one used originally; not a protocol rerun)', why: 'the MLIP solids and liquid MD are not part of the reproduce plan (not_reproducible: within the tolerances only)', source: 'coordinator brief 7 Nov 2026 (PI decisions; no verbatim quote relayed)', applies_to: [staged_relax, liquid_md, independent_rerun]}
  - {date: '2026-11-07', who: agent (labelled), decision: 'hinge label fix by a new version of the hinge sidecar (evidence/hinge_labels/step4c_hinge_floor@1.1.0.json, addendum-1.0.4 relabel_hinge_observed.py), not by editing data/hinge/step4c_hinge_floor.json: basis = the observed-state basis on all 366 cells, observed_state true, old text in basis_superseded, the Pugliese and export phase assignments in phase_assignment, the Dench second reading on cells 246-248; the fit keeps reading the original file', why: 'all 366 cells sit at observed states at confidence 1.0 with the hinge floor (build_tiers3.py, build_hinge_observed.py), but kept the option C label of their first build, so the evidence bundle classed them as not observed. Proof (protocols/reproduce/crni-paper-fit-step4c-b-1.0.4-records/hinge_relabel_proof.json): the projection the objective reads (T, x, expected, sigma, tie_line, confidence, penalize, element, margin) serialises to identical bytes (sha256 a27a2da8...), and all 3305 numbers, booleans and nulls of the file are identical, 878 sigma values among them', source: 'coordinator brief 7 Nov 2026 (record fix 1)', applies_to: [exclusions_every_state, classify_certainty, evidence_ledger]}
  - {date: '2026-11-07', who: agent (labelled), decision: 'evidence bundle 1.2.0 (1.1.0 kept): hinge states read their basis from the relabelled version (366 observed); the ZPF tiers of the 329 ZPF records copied from the fit build record (results/step4c_build.json zpf_rows: tier, sigma_used; results/tiers3.json: replicated_by), with each fitted weight checked equal to 1000/sigma_used (329 of 329), instead of re-derived; hinge states carry no ZPF tier (not ZPF records of the fit); states_evaluated@1.2.0 by evaluate_states.py (424 of 695 match, calculated phases identical to 1.1.0)', why: '1.1.0 re-derived ZPF tiers with its own classifier (481 uncertain / 82 / 132 over all 695 states) where the fit used 241 uncertain / 88 less certain over its 329 ZPF records; the bundle must record what the fit used', source: 'coordinator brief 7 Nov 2026 (record fix 2); tools/build_evidence_bundle.py crni4cb_120', applies_to: [classify_certainty, evaluate_states, evidence_ledger]}
  - {date: '2026-11-07', who: agent (labelled), decision: 'intake versioned: intake_manifest@1.1.0.json (and README@1.1.0.md) from bundle 1.2.0, with the corrected ZPF compositions, the tiers the fit used and the observed-state flags; prepare_intake.py never overwrites an existing manifest with different content (exit 2, nothing written); the 1.0.0-based intake_manifest.json kept', why: 'prepare_intake.py rewrote intake_manifest.json on every run, so the intake pinned by a frozen protocol could change under it', source: 'coordinator brief 7 Nov 2026 (record fix 3)', applies_to: [orchid_intake]}
  - {date: '2026-11-07', who: agent (labelled), decision: 'mode names: the modes file re-recorded under the names of the 2.1.2 modes command as a new version (evidence/reference_outputs/results/uq/modes_step4c_b@1.1.0.json, the command output run verbatim from the YAML on the recorded multistart: A_s4_perturbed, B_s5_perturbed, theta bit-identical in order to modes_step4c_b.json), read by check10a (pick10a2.py) and laplace_weights; the approved general command is not changed', why: 'the recorded file used hand labels (A_s4, A2_s5_flat) that the command never gives, so a strict comparison of names would trip; changing the command would need a 2.1.3 the PI has not seen; laplace3.py reads name and theta only and its draws are seeded, so the Laplace weights cannot change', source: 'coordinator brief 7 Nov 2026 (record fix 4); protocols/reproduce/crni-paper-fit-step4c-b-1.0.4-records/modes_record_proof.json', applies_to: [modes, laplace]}
  - {date: '2026-11-07', who: agent (labelled), decision: 'home paths: <home>/ versions of the five record files that carried /Users/<name>/ (evidence oneshot_parameters and data_consistency in bundle 1.2.0; the campaign log of the code snapshot and the two Studio identity files of the 1.0.3 fix proof as crate substitutes); the stage takes results/oneshot_parameters.json from its <home>/ version; the PI ORCID 0000-0001-7548-8686 (orchid-data-next CITATION.cff) added to the maintainers', why: 'no personal home path in a released record; only path strings change (proof: every number of each JSON identical, protocols/reproduce/crni-paper-fit-step4c-b-1.0.4-records/home_path_proof.json), and the objective reads only the oneshot_Sex array of oneshot_parameters.json', source: 'coordinator brief 7 Nov 2026 (record fix 5)', applies_to: [specific_protocol, crate]}
  - {date: '2026-11-07', who: agent (labelled), decision: 'pick10a2.py (pick10a.py of 1.0.1 with the rule text naming check10a_ms2.py) runs in check10a; the crate is built with --pinned-evidence (evidence files of bundle 1.2.0 only), --substitutes (addendum-1.0.4 crate_substitutes) and --reproduce-tree (the subfolders of the reproduce records, fix_proof/ and rerun/ among them, and the GPU spot check)', why: 'the 1.0.3 rerun noted that pick10a.py still named check10a_ms.py; the 1.0.3 crate held only the top-level reproduce files, every evidence version, and the home-path files', source: 'coordinator brief 7 Nov 2026 (record fix 6)', applies_to: [pick_solid, crate]}
  - {date: '2026-11-07', who: agent (labelled), decision: 'version 1.0.4 has status approved (the PI approved folding 1.0.3 and 2.1.2 into a final 1.0.4); 1.0.3 and orchid-calphad-fit@2.1.2 are not edited in place, their approval is recorded here; the dashboard pins those of 1.0.2', why: 'versions are never edited in place; 1.0.4 changes no prediction, so the 1.0.2 dashboard shows the same artifact and predictions (its states table shows bundle 1.1.0 labels, stated in limitations)', source: this document, applies_to: [final_pick, dashboard]}
  - {date: '2026-11-07', who: agent (labelled), decision: 'the MCP rerun of 1.0.4 runs on the Studio (mac-studio), the machine of the original fit, not on spark1: sage_mcp executes reproduce items on its local backend only (reproduce.run_step refuses any other backend; a configured remote backend only receives job specs for GPU steps of fresh assessments, never executed), and the Claude CLI that drives the MCP session is not installed on spark1; spark1 was therefore not enabled', why: 'the PI plan allowed spark1 if sage_mcp can execute there; it cannot in this version. The machine independence of the science rests on the scripted spark1 reruns of 1.0.0-1.0.3 (same plan code and data); this rerun tests the agent route and the record of 1.0.4', source: 'sage_mcp/reproduce.py run_step; sage_mcp/backends.py', applies_to: [independent_rerun]}

limitations:
  - 'Thermochemistry is judged on the 22 data/thermo datasets only; the one-shot anchors and ZPF groups of per_dataset.py are not staged under their group names and are covered by the objective, the diagram and the phase sequence.'
  - 'laplace_weights uses the recorded modes (modes_step4c_b.json), so it tests the Hessian and mixture code, not the mode finding (unchanged from 1.0.0).'
  - '10a applied as revised by the PI on 6 Nov (kink rule, 6b8f443): eligibility kind smooth for all 8 starts; the directional test is coordinate, +-gradient and 16 seeded random directions only (numpy default_rng(20261106)); "within its own uncertainty" read as |residual| <= sigma of the on-boundary data point (agent reading). An earlier agent check that used central FD as a corrected gradient (results/grad_verify_step4c_b_hingefloor.json) is superseded by this rule.'
  - 'Notes, not rejections (plausibility thresholds stated before ranking): fcc one-shot enthalpies moved +14.5 (x 0.25) and +11.4 kJ (x 0.5) (> 10 kJ) while fcc calorimetry is met; bcc S_ex(0.5) +2.96 J/mol-atom/K (> 2.5); liquid S_ex Cr75Ni25 2200 K at z -3.1 (> 3u).'
  - 'Strict topology flag false only for a BCC_A2 + LIQUID sliver at 2176 K (one grid temperature, above every stated window; severity high-T only); eutectic and CrNi2 window both met.'
  - 'Step 2 CRNI2 not free (planned before the held-is-free rule). Step 3b meets 10a only through the kink rule (every endpoint is a kink); its flat directions (bcc L1, CrNi2 a/b) are undetermined at 10b tolerance across machines (Studio-polished s1 33x tolerance).'
  - '10c: dual annealing fitted only 2 local solves into 1500 evaluations (most evaluations are visiting moves across the +-5 box); basin hopping made ~30 hops before the budget, all returning to the s4 basin. No global-optimality claim.'
  - 'The hinge-floor conversion was evaluated at the step-4 s1 pick, not at the step-3b start (recorded as an override, conforms).'
  - 'Liquid S_ex at 1900 vs 2200 K inconsistent with H_mix(T) (Cp_ex -16 vs +4.8 J/mol-atom/K, 6.5 sigma at x_Ni 0.25); read as sampling/reference error; no T^2 or T ln T term.'
  - 'Possible double counting - ORCHID eutectic vs Jenkins arrests; 6 duplicate row pairs in Jette kept.'
  - 'Dench 1963: the three 50 at.% Cr HM_FORM states enter as single-phase FCC_A1 (BCC_A2 excluded) although the second reading places them in the two-phase range; kept as fitted by the PI (7 Nov 2026), flagged in the bundle (second_reading), corrected in ORCHID v2027.01. Single-reader records (CrNi2 863 K, Curie marks, Pugliese assignments) are kept as fitted and flagged; their second reading is for v2027.01.'
  - 'The 1.0.4 dashboard is that of 1.0.2: its states table shows the bundle 1.1.0 tiers and labels (re-derived ZPF tiers; hinge states not marked observed). Bundle 1.2.0 (states@1.2.0.json) is the record; no prediction differs.'
  - 'The fail-closed record check of model3 covers the residual types of this objective (ZPF, fixed-configuration properties, activities); equilibrium-property datasets are not expected and make it fail closed rather than be counted.'
open_questions: [Q05, Q10, Q11, Q12, Q25, Q26, Q27, Q36, Q39, Q40]
